Repository: CSAFE-ISU/AOAS-2018-glass-manuscript

File: Glass_data/CB_clean_results.csv
Piece,Rep,Li7,Na23,Mg25,Al27,K39,Ca42,Ti49,Mn55,Fe57,Rb85,Sr88,Zr90,Ba137,La139,Ce140,Nd146,Hf178,Pb208
1,1,1.17,97220,24210,2962,1147,67610,182.1,18.62,679,2.01,34.29,45,11.74,4.53,9.79,4.11,1.249,1.077
1,2,1.1,97550,24070,2929,1162.2,67400,181.8,18.22,686,2.044,33.34,49.8,11.33,4.43,9.65,3.88,1.389,0.956
1,3,0.86,97780,24060,2955,1160.6,68090,184.5,18.62,683,1.99,34.42,44.9,12.09,4.46,10.16,3.86,1.249,1.054
1,4,1.01,97610,24040,2909,1172,66830,178.5,18.49,691,2.01,33.83,44.87,11.84,4.39,9.8,3.89,1.29,1.058
1,5,1.27,97480,24220,2967,1162.6,68070,180.7,18.39,672,2.01,34.37,45.69,11.55,4.67,9.88,3.96,1.21,1.07
2,1,1.22,98570,23950,2895,1185,67810,178.3,18.59,689,2.19,33.49,43.99,11.78,4.4,9.7,3.78,1.101,1.043
2,2,1,98960,24330,2960,1178.9,68070,185.1,18.36,682,2.03,34.28,46.6,11.77,4.61,9.92,3.93,1.229,1.051
2,3,1.41,98390,23990,2910,1173,67240,182.6,18.44,675,2.03,33.93,44.49,12,4.73,9.81,3.8,1.136,1.081
2,4,1.17,98200,23920,2904,1181.6,67480,178.5,18.19,667,2.03,33.72,44.1,11.95,4.59,9.84,3.96,1.237,1.108
2,5,1.25,99840,24020,2902,1189,67160,181.2,18.03,681,2.08,33.73,43.79,11.68,4.58,10.02,3.94,1.339,1.111
2,6,1.31,99060,23900,2914,1200.8,67870,179.5,18.67,663,2.1,34.2,44.6,11.93,4.51,9.77,3.84,1.206,1.122
2,7,1.03,98660,23660,2872,1177,66750,178.4,18.21,689,2.25,33.94,44.52,12,4.61,9.98,3.99,1.214,1.109
2,8,1.29,98400,24070,2926,1169.6,67650,177.8,18.77,687,2.15,33.45,50.4,11.94,4.5,9.92,3.77,1.43,1.023
2,9,1.36,98060,23920,2942,1183,68020,183.9,18.64,674,2.08,33.66,47.6,11.61,4.5,9.91,3.9,1.24,1.041
2,10,1.19,99620,24120,2925,1193,67770,183.2,18.55,691,2.04,34.34,47.4,11.78,4.58,10.05,3.76,1.27,1.086
2,11,1.12,98770,24040,2932,1187.4,68240,187.3,18.81,690,2.13,34.53,45.8,12.12,4.53,10.03,4.07,1.204,1.063
2,12,1.27,96930,23950,2930,1152,67490,180.2,18.29,676,1.97,34,44.95,11.61,4.49,9.69,3.77,1.2,1.01
2,13,1.12,97220,24170,2936,1152.4,67690,176.1,17.89,669,1.95,33.7,51.6,12.09,4.71,10,4.18,1.37,1.082
2,14,1.28,96890,23940,2941,1157.3,67860,174.2,18.38,660,2.01,33.66,45,11.88,4.57,9.53,4.06,1.195,1.036
2,15,1.2,96970,24070,2944,1161.7,67880,183.7,18.5,663,1.93,34.16,44.9,11.97,4.57,9.87,3.98,1.192,1.017
2,16,1.14,97300,23990,2942,1175.6,68060,178.4,18.57,679,2.13,34.44,45.8,12.08,4.67,9.83,3.95,1.21,1.026
2,17,0.96,97630,24030,2960,1173.6,68300,179.9,18.77,678,2.09,33.34,44.9,12.39,4.49,9.72,4.1,1.272,1.052
2,18,1.1,97860,24180,2966,1175.9,68490,182,18.43,674,2,34.54,47.2,12.03,4.54,9.9,3.94,1.18,1.028
2,19,1.11,97560,24030,2952,1168.6,67940,179.7,18.67,665,2.08,34.03,46.4,11.78,4.78,9.96,3.93,1.28,1.009
2,20,0.95,98430,24100,2947,1177.7,68540,180.7,18.49,676,1.99,34.31,45.9,11.9,4.73,10.02,4.02,1.34,1.079
3,1,1.14,96910,24000,2936,1158.5,67930,181.6,18.19,671,1.95,33.27,44.15,12.16,4.5,9.68,3.65,1.088,1.069
3,2,1.21,97700,23840,2878,1172,67090,186.9,18.39,663,1.99,33.22,43.78,11.23,4.63,9.77,3.85,1.189,1.032
3,3,1.25,97100,23950,2950,1164.5,68190,181.6,18.27,658,2.04,33.97,47.5,11.53,4.53,9.72,4.17,1.3,0.992
3,4,0.99,97710,23780,2879,1175.2,66840,177.3,18.57,672,2.11,33.56,43.2,12.07,4.49,9.72,3.8,1.12,1.048
3,5,1.15,97800,23760,2840,1174,66050,173.5,18.19,660,1.92,32.9,41.76,11.83,4.31,9.55,3.66,1.128,1.058
4,1,1.39,100380,23350,2727,1205.9,64210,172.5,18.25,680,1.93,31.3,41.3,10.49,4.13,9.66,3.47,1.077,1.083
4,2,1.29,100030,23350,2754,1203,64700,175.8,18.23,671,2.17,31.8,40.4,11.06,4.31,9.49,3.54,1.121,1.095
4,3,1.71,99910,23310,2732,1204.2,64120,176.4,17.99,662,2.03,31.62,40.3,10.8,4.1,9.46,3.64,0.975,1.07
4,4,1.44,100420,23540,2742,1201.7,64130,174.8,18.3,674,2.04,32.03,41.07,11.23,4.12,9.63,3.67,1.15,1.105
4,5,1.54,99660,23190,2720,1202.2,64230,174.9,18.47,670,2.05,31.44,40.8,10.81,4.24,9.47,3.51,0.971,1.079
5,1,1.56,99950,23160,2713,1202.9,64780,171.2,18.15,664,2.07,32.32,41.2,10.72,4.21,9.59,3.58,1.014,1.053
5,2,1.67,100750,23550,2745,1209,64160,169.2,18.45,664,2.08,32.93,40.85,11.36,4.19,9.7,3.7,1.06,1.138
5,3,1.63,99540,23130,2691,1204.6,63750,174.7,18.2,665,2.16,31.29,39.71,10.8,4.13,9.47,3.48,1.008,1.112
5,4,1.69,100360,23180,2710,1209.8,63980,172.5,18.39,668,2.12,31.85,45.11,11.14,4.21,9.56,3.55,1.224,1.132
5,5,1.69,100500,23150,2703,1214,64130,174.9,18.37,665,2.13,31.93,39.47,11.43,4.2,9.59,3.42,1.06,1.086
6,1,1.47,100560,23360,2745,1204.3,64830,172.7,18.39,668,2.03,32.85,41.4,11.02,4.45,9.68,3.68,1.19,1.133
6,2,1.61,99750,23140,2760,1205.6,64870,171.9,18.17,674,2.25,32.02,40.8,11.25,4.43,9.48,3.84,1.17,1.065
6,3,1.34,100540,23250,2757,1215.8,64450,173.4,18.4,653,2.14,32.58,43.73,11.13,4.18,9.62,3.7,1.14,1.112
6,4,1.43,101210,23250,2726,1218.5,64230,179.1,17.78,681,2.09,32.51,42.7,11.06,4.34,9.59,3.73,1.27,1.097
6,5,1.65,100770,23250,2745,1213.4,64490,173.9,18.2,652,2.13,31.74,44.3,11.44,4.18,9.56,3.38,1.25,1.078
7,1,1.87,99790,23110,2686,1199,63950,163.1,17.87,660,2.13,31.23,41.4,11.14,3.97,9.62,3.36,1.18,1.088
7,2,1.37,100060,23310,2729,1199.5,64190,172.7,17.62,679,2.03,31.33,45.9,11.11,4.22,9.5,3.75,1.2,1.134
7,3,1.48,100220,23420,2722,1206.2,64210,177.3,17.89,660,2.08,32.07,40.43,10.53,4.02,9.57,3.37,1.092,1.099
7,4,1.49,99880,23210,2735,1200.5,64220,185.5,18.39,652,2.11,31.84,41.25,11.25,4.15,9.58,3.59,1.16,1.124
7,5,1.39,99780,23290,2756,1208.9,64800,172.3,18.22,681,2.05,32.27,41.1,10.43,4.2,9.58,3.64,1.06,1.094
8,1,1.22,100470,23280,2748,1210,64410,181.3,18.47,658,2.11,32.08,41.5,11.12,4.27,9.72,3.75,1.12,1.102
8,2,1.46,100650,23150,2728,1215,64390,174.5,18.05,673,2.04,31.97,41.9,11.76,4.37,9.75,3.74,1.053,1.094
8,3,1.41,101550,23340,2711,1223.1,63850,174.2,18.24,669,2.18,32.07,42.58,10.7,4.12,9.55,3.6,1.15,1.077
8,4,1.58,101500,23130,2715,1237,63620,176.6,18.3,676,2.1,31.96,42.2,11.35,4.36,9.65,3.44,1.05,1.087
8,5,1.35,100690,23060,2702,1219.7,64050,180.1,17.97,668,2.14,32.07,40.4,10.95,4.11,9.57,3.33,1.11,1.061
9,1,1.74,100790,23000,2705,1229.1,63470,171.5,18.21,659,2.12,32.39,39.2,11.02,4.13,9.53,3.35,0.99,1.105
9,2,1.48,101190,23260,2693,1225.6,63620,174.3,18.14,670,2.14,31.77,40,11.25,4.02,9.53,3.57,1.12,1.113
9,3,1.58,102040,23240,2702,1221.5,63570,167.4,18.1,650,2.03,31.35,39.25,10.74,4.22,9.48,3.53,1.03,1.031
9,4,1.73,102280,23350,2710,1229,64110,170.9,17.82,672,1.99,32.62,40,11.35,4.19,9.75,3.53,1.08,1.055
9,5,1.4,102600,23270,2702,1229.5,63750,177.9,18.38,678,2.11,31.49,39.8,10.54,4.3,9.73,3.76,1.08,1.135
10,1,1.64,100380,23460,2758,1201.4,64790,178.1,18.03,654,2.13,32.19,39.7,11.89,4.24,9.5,3.43,0.965,1.129
10,2,1.16,99660,23370,2761,1196.9,64310,178.5,18,676,2.01,31.92,41.16,11.31,4.15,9.48,4.01,1.116,1.128
10,3,1.45,100300,23330,2729,1212.2,64630,171.9,18.28,667,2.1,31.57,40.49,11.13,4.29,9.47,3.45,1.05,1.084
10,4,1.56,100010,23220,2730,1202.9,64550,169.6,17.93,668,2.09,31.67,40.38,10.91,4.28,9.59,3.62,1.11,1.15
10,5,1.47,99550,23320,2749,1205.2,64730,178.6,18.14,670,1.99,32.05,40.7,10.7,4.21,9.57,3.43,1.08,1.116
11,1,1.18,100750,23090,2701,1202.7,63360,168.7,17.74,647,2.21,31.28,41.6,10.63,4.15,9.28,3.57,1.095,1.047
11,2,1.18,101050,23290,2716,1215.5,64090,171.5,17.91,668,2.11,32.15,40.15,11.35,4.2,9.71,3.71,0.972,1.137
11,3,1.85,100880,23230,2734,1221,65000,173.8,18.34,671,2.1,32.1,40.16,11.05,4.21,9.52,3.63,1.15,1.059
11,4,1.75,100760,23170,2714,1213.8,64050,172.8,17.76,665,2.08,32.23,39.68,11.29,4.08,9.55,3.39,1.031,1.093
11,5,1.7,101050,23100,2743,1226.5,64910,178.8,18.23,667,2.1,32.37,40.95,11.73,4.19,9.67,3.6,1.16,1.128
12,1,1.45,100370,23060,2708,1205.8,63330,172.6,18.2,644,2.07,31.9,39.47,11.15,4.29,9.54,3.49,1.11,1.153
12,2,1.38,100570,22990,2707,1209.1,63390,169.8,18.25,658,2.04,31.57,41.5,10.99,4.04,9.44,3.59,1.003,1.051
12,3,1.57,101200,23100,2705,1226,63580,175.1,17.98,677,2.14,31.86,39.9,11.21,4.05,9.51,3.48,1.142,1.103
12,4,1.33,100470,22770,2679,1214.5,63660,166.6,17.36,656,2.1,31.54,39,11.09,4.22,9.4,3.52,0.993,1.121
12,5,1.46,100710,23040,2706,1219.6,63420,170,17.93,660,2.02,31.36,38.59,10.78,4.06,9.38,3.53,1.07,1.046
13,1,1.23,98740,23750,2874,1189.8,66610,180.4,18.32,672,2.06,33.67,43.1,11.71,4.35,9.71,3.93,1.113,1.113
13,2,1.44,99180,23340,2810,1188.2,65400,176.9,18.08,666,2.02,32.4,45.9,11.22,4.35,9.45,3.6,1.15,1.116
13,3,1.35,98640,23700,2882,1176,66940,179.5,18.32,643,2.12,33.16,45.6,11.47,4.33,9.64,3.67,1.12,1.073
13,4,1.25,98390,23600,2866,1197.8,67270,182.6,18.26,680,2.08,33.86,44.8,12,4.38,9.68,3.78,1.25,1.087
13,5,1.37,99880,23230,2774,1195.6,65410,179.1,18.8,663,1.99,33.42,40.5,11.99,4.39,9.61,3.88,1.16,1.168
14,1,1.17,97790,23620,2874,1187.5,67000,178.5,18.57,662,2.01,33.99,45.5,12.03,4.38,9.84,3.65,1.1,1.04
14,2,1.38,99260,23690,2841,1193.7,66240,185.6,18.1,669,2.02,33.65,43.8,11.58,4.42,9.82,3.7,1.137,1.103
14,3,1.36,99100,23340,2811,1189,64990,174.4,18.33,659,2.02,32.98,44.1,10.92,4.18,9.7,3.75,1.18,1.067
14,4,1.47,100230,23590,2819,1204.3,64850,173.2,18.37,667,2.02,32.58,41.5,12.13,4.36,9.76,3.84,1.19,1.103
14,5,1.18,99870,23340,2827,1222.7,65760,179.7,18.29,658,2.19,32.65,43.2,11.68,4.38,9.67,3.65,1.199,1.074
14,6,0.9,99130,23750,2858,1204.5,66880,184,18.48,678,2.05,33.41,43.1,11.26,4.45,9.85,3.78,1.23,1.109
14,7,0.94,97290,23540,2880,1179.2,66920,172.9,17.86,667,2.06,33.1,43.2,11.38,4.45,9.71,3.75,1.17,1.07
14,8,1.15,98500,23470,2830,1193.5,65890,173.5,18.49,650,2.14,33.46,42.5,11.34,4.37,9.51,3.64,1.18,1.07
14,9,1.19,99900,23770,2842,1210.5,66090,182.3,17.89,683,2.1,32.93,43.17,11.2,4.27,9.74,3.86,1.135,1.099
14,10,1.65,100370,23740,2780,1216,64710,176.6,18.24,683,2.08,32.49,41.6,11.4,4.3,9.66,3.34,1.123,1.115
14,11,1.24,99670,23440,2763,1200.2,64710,164,18.12,658,2.06,32.25,41.5,11.36,4.2,9.51,3.62,1.071,1.034
14,12,1.21,99650,23850,2823,1204.9,65490,173.3,18.09,670,2.06,32.35,43.4,11.9,4.15,9.78,3.92,1.21,1.084
14,13,1.38,99430,23700,2828,1204.5,66250,177.7,18.33,675,2.11,32.27,42.3,11.4,4.31,9.51,3.71,1.2,1.045
14,14,1.23,98980,23930,2850,1199.7,66600,173.6,18.15,666,1.85,32.52,44.2,10.98,4.36,9.6,3.72,1.24,1.01
14,15,1.21,99190,23890,2866,1197.6,66540,176.3,18.4,673,1.99,33.34,46.6,11.41,4.29,9.76,3.69,1.25,1.015
14,16,1.45,99150,23610,2798,1214.6,65550,175.3,18.71,646,1.99,32.84,41.6,11.52,4.35,9.57,3.62,1.127,1.079
14,17,1.4,98690,23840,2840,1201.1,66400,179.5,18.71,661,1.96,33.37,42.5,11.89,4.36,9.75,3.67,1.143,1.053
14,18,1.33,98420,23540,2836,1201,66300,177.4,18.14,672,2,33.49,43.5,10.93,4.28,9.78,3.59,1.163,1.095
14,19,1.17,99980,23590,2809,1221.8,65590,173.9,18.28,665,2.12,32.73,42.6,11.46,4.42,9.67,3.82,1.16,1.123
14,20,1.12,99320,23910,2868,1202,66530,177.7,18.21,674,2.16,33.06,44.27,12.06,4.54,9.84,3.84,1.179,1.063
15,1,1.58,100120,23120,2708,1218.4,63360,176.1,17.79,662,2,31.82,40,10.92,4.08,9.21,3.48,1.06,1.087
15,2,1.26,100140,23130,2696,1221.2,63490,175.2,18.4,664,2.16,31.07,39.3,11.11,4.02,9.15,3.78,1.04,1.112
15,3,1.35,100440,23190,2715,1222.5,63630,174.7,18.14,664,2.12,31.9,39.58,11.3,4.37,9.48,3.36,1.028,1.117
15,4,1.44,100300,23230,2719,1228.3,63840,174.2,18.05,676,2.17,31.82,40.02,11.33,4.12,9.56,3.7,1.15,1.071
15,5,1.49,100050,23020,2704,1233,63800,174.6,18.02,672,2.11,31.08,39.73,11.48,3.94,9.45,3.72,0.983,1.092
16,1,1.5,100570,23090,2691,1220.9,62720,164.1,18.36,662,2.08,31.31,39.2,10.71,4.13,9.18,3.47,1,1.126
16,2,1.55,100780,23180,2700,1236.3,63580,168,17.97,667,2.23,31.7,39.9,10.86,4.09,9.42,3.46,1.041,1.133
16,3,1.62,100700,22910,2679,1218.5,63190,175.3,17.63,654,1.96,30.57,39.5,10.23,3.96,9.2,3.52,1,1.135
16,4,1.45,100200,23040,2695,1223.1,63290,166.9,18.52,678,2.04,31.58,39.8,10.63,4.14,9.41,3.71,1.033,1.064
16,5,1.53,100070,23000,2706,1223.8,63620,177.3,18.43,675,2.14,32.31,44,10.96,4.15,9.54,3.28,1.14,1.059
17,1,1.51,100500,23250,2709,1230,63580,172,17.96,651,2.12,32.01,39.2,11.04,4.14,9.23,3.63,1.093,1.174
17,2,1.38,100920,23350,2708,1227.3,63940,165.9,18.43,678,2.02,31.73,40.1,10.59,4.15,9.6,3.65,1.04,1.12
17,3,1.69,100320,23090,2692,1234.7,63230,173,17.64,659,2.27,31.42,38.61,10.45,3.95,9.23,3.42,1.047,1.053
17,4,1.53,100380,23320,2710,1220.2,63830,171.9,18.21,668,2.03,31.28,39.5,11.44,4.14,9.41,3.48,1.01,1.046
17,5,1.48,99970,23170,2693,1210.1,63200,171.4,18.08,670,2.07,30.9,44.7,10.66,3.92,9.2,3.39,1.16,0.984
18,1,1.56,100180,23060,2718,1220.7,63390,177.7,17.96,658,2.1,31.19,41.8,10.02,4.2,9.45,3.68,1.11,1.101
18,2,1.55,100660,23040,2700,1221.5,62920,164.8,18.12,650,1.92,31.83,39.3,11.47,4.25,9.26,3.7,1.11,1.141
18,3,1.31,100030,23030,2710,1220.4,63720,168.6,18.21,672,2.14,32.06,40.7,11.42,4.04,9.42,3.6,1.18,1.115
18,4,1.33,100090,23000,2704,1229.4,63460,169.7,17.83,662,1.97,31.66,39.7,10.4,4.06,9.38,3.58,1.055,1.047
18,5,1.34,100780,23280,2734,1219.3,63600,164.8,18.26,666,2.03,32.18,40.5,11.82,4.17,9.61,3.42,1.079,1.104
19,1,1.25,99250,22960,2716,1214.7,63900,164.3,18.1,669,2,31.32,44.2,11.15,4.06,9.04,3.62,1.14,1.081
19,2,1.64,99390,23040,2714,1217.2,63770,174.3,18.04,661,2.2,30.98,42.8,10.4,3.87,9.3,3.87,1.097,1.086
19,3,1.43,100110,23030,2709,1235.2,63870,178.5,18.04,668,1.96,31.52,39.58,10.69,4.05,9.31,3.49,1.029,1.097
19,4,1.19,99570,23060,2699,1226.1,63550,171.3,17.9,657,2.01,31.77,40,10.97,4.14,9.18,3.45,1.074,1.116
19,5,1.53,99840,23370,2736,1220.4,63770,172.2,17.91,662,2.1,31.91,39.7,11.43,4.07,9.65,3.5,0.99,1.071
20,1,1.3,99900,23040,2687,1218.5,62820,171,17.77,679,2.12,31.41,41.5,10.93,3.98,9.28,3.62,1.05,1.128
20,2,1.58,101900,23230,2697,1237.5,63470,178.2,17.88,675,2.2,31.51,40.4,11.44,4.08,9.41,3.25,1.11,1.119
20,3,1.51,100790,23080,2703,1221,63130,179.3,17.9,657,1.97,31.53,41,10.52,4.15,9.37,3.2,1.1,1.07
20,4,1.49,101330,22850,2660,1241,62980,172.7,18,683,2.12,31.44,39.7,10.81,4.17,9.48,3.75,1.06,1.145
20,5,1.64,100640,22830,2643,1235,62060,171.4,18.05,678,2.22,30.76,38,10.36,3.98,9.13,3.28,1.03,1.085
21,1,1.54,101140,23260,2680,1219.6,62720,167.8,17.9,666,2.1,31.39,38.2,10.41,4.06,9.39,3.42,0.99,1.059
21,2,1.61,101740,23340,2679,1227.9,62940,168.2,18.28,654,2.11,30.73,39,10.84,4.04,9.28,3.34,1.02,1.099
21,3,1.6,101910,23530,2681,1235,62960,166.8,17.94,662,2.06,31.08,38.3,11.38,4.19,9.3,3.41,1,1.052
21,4,1.67,101430,23400,2698,1227.5,63260,167.1,18.65,678,2.07,32.29,43.4,10.69,4.25,9.6,3.52,1.05,1.126
21,5,1.71,101260,23360,2683,1218.8,62650,171.6,18.28,664,2.07,31.13,37.5,11.59,4.08,9.43,3.41,0.92,1.097
22,1,1.05,97130,23930,2937,1173.5,67810,179.6,18.56,687,2.05,33.82,45.1,11.58,4.51,9.46,3.83,1.14,1.013
22,2,1.49,97950,23980,2906,1191.1,66620,178,18.22,667,2,33.69,44.37,11.32,4.35,9.63,3.45,1.15,1.087
22,3,1,97120,23920,2921,1170.4,66580,179.1,18.21,652,1.94,33.35,44.4,11.65,4.38,9.47,3.73,1.181,1.023
22,4,1.1,96570,23920,2925,1180.5,68210,180.4,18.39,656,2.02,33.46,43.83,10.86,4.24,9.59,3.8,1.07,1.058
22,5,0.98,97640,23800,2876,1181.9,66180,175.6,18.22,667,1.9,33.26,43.1,10.89,4.38,9.39,3.79,1.08,1.071
23,1,0.92,96740,23990,2945,1180.8,66970,180.4,18.13,677,1.98,33.81,43.84,11.75,4.54,9.47,3.57,1.13,1.078
23,2,0.98,97730,23880,2882,1183.9,66660,178.6,18.12,668,2.08,33.64,45,11.3,4.36,9.5,3.97,1.16,1.061
23,3,1.01,96840,23860,2886,1178.1,66770,178.5,18.15,694,2.12,33.38,42.8,11.15,4.37,9.55,3.76,1.16,1.082
23,4,0.88,96380,23920,2924,1186.8,67250,175.2,18.3,676,1.96,33.92,45.1,11.65,4.42,9.75,3.79,1.129,1.085
23,5,1.14,96870,24100,2939,1178,67640,181.9,18.41,679,1.87,34.13,45.2,11.81,4.46,9.64,3.73,1.18,1.074
24,1,1.1,95970,24080,2963,1176.1,68850,180.5,18.15,669,2.05,33.65,47.6,11.52,4.51,9.71,3.93,1.32,0.941
24,2,0.81,95500,24340,2972,1158.3,69100,176.5,18.09,655,1.87,34.5,46.8,11.87,4.54,9.52,4.06,1.28,0.987
24,3,0.94,96030,24160,3003,1168.6,68990,181.4,18.14,676,2.02,34.52,49.9,12.26,4.57,9.98,4.05,1.31,1.068
24,4,0.78,96400,24150,2995,1168.3,68700,178.8,18.3,663,1.94,33.97,44.7,11.6,4.59,9.78,3.99,1.225,1.052
24,5,1.16,96360,24300,2993,1193.1,68900,185.8,18.49,667,1.95,34.13,44.7,11.36,4.41,9.64,3.85,1.18,0.982
24,6,0.99,96070,24180,2968,1161,68110,183,18.2,673,1.92,34.03,43.9,11.75,4.37,9.45,3.72,1.19,1.024
24,7,1,96160,24120,2978,1178,68430,186.5,18.08,677,2.01,34.88,48,11.44,4.58,9.94,3.97,1.26,1.01
24,8,0.7,95760,24500,3033,1174.6,69770,183.2,18.73,666,2.07,34.99,44.8,12.26,4.8,9.96,3.89,1.15,1.013
24,9,1.01,96240,24190,2993,1172.3,68670,182.1,17.99,675,1.97,34.29,46.2,11.52,4.6,9.66,3.82,1.19,1.025
24,10,1.08,97520,24460,2996,1188.9,68680,178.4,18.57,673,1.97,34.68,45.3,11.82,4.73,9.92,4,1.3,0.949
24,11,0.88,95260,24000,2986,1173.9,68520,182.3,17.95,683,1.98,33.95,45,11.63,4.5,9.48,4.2,1.18,1.084
24,12,0.98,96480,24170,2984,1185.8,68160,183.7,18.44,653,2.08,34.41,46.5,11.48,4.56,9.89,3.78,1.21,0.978
24,13,1.16,95870,24270,2993,1172.6,69000,181.9,18.2,682,1.99,34.2,45.3,11.6,4.55,9.63,4.04,1.28,1.031
24,14,1.04,96110,24100,2982,1175,69270,179.8,18.26,681,1.9,34.04,45.1,11.88,4.52,9.77,4.28,1.2,1.054
24,15,0.84,95830,24190,2998,1172.3,69030,174.4,18.08,667,2.01,34.66,46.3,11.95,4.41,9.49,4.02,1.15,0.98
24,16,0.82,95990,24200,2977,1178.3,68250,181.3,18.33,692,2.01,35.02,46.5,12.13,4.6,9.6,3.98,1.26,0.963
24,17,0.97,96230,24210,3007,1183.3,68730,184.9,18.56,679,1.88,34.84,46.8,12.04,4.57,9.84,3.93,1.22,1.049
24,18,0.95,96770,24230,2972,1192.2,68780,186.7,18.29,659,2.23,34.56,48.3,11.68,4.5,10.11,3.93,1.21,1.001
24,19,1.11,96240,24300,2990,1192.9,68290,178.1,18.24,669,2.02,34.06,45.2,12.04,4.58,9.57,3.7,1.16,0.985
24,20,1.05,95940,23970,2970,1181.9,67880,175.2,17.94,673,1.96,33.06,46,11.04,4.48,9.45,4.01,1.2,1.055

File: Glass_data/CC_clean_results.csv
Piece,Rep,Li7,Na23,Mg25,Al27,K39,Ca42,Ti49,Mn55,Fe57,Rb85,Sr88,Zr90,Ba137,La139,Ce140,Nd146,Hf178,Pb208
1,1,1.43,100440,23960,2914,1192.4,67180,179.6,18.17,674,1.92,33.53,47.97,11.83,4.52,9.76,3.83,1.26,1.09
1,2,1.28,100200,23940,2894,1193.2,67060,178.8,17.93,675,1.98,33.62,47.77,11.59,4.57,9.86,3.89,1.237,1.005
1,3,1.54,100800,23990,2891,1201.9,66630,174.8,18.21,666,2.02,33.28,45.07,11.33,4.62,9.83,3.91,1.188,1.059
1,4,1.69,100530,23790,2882,1198,66410,174.9,18.11,680,2.11,33.44,44.5,11.63,4.38,9.89,3.52,1.183,1.061
1,5,1.85,100470,24080,2908,1201,66910,181.6,18.12,672,2.04,34.07,47.8,11.67,4.53,9.87,3.95,1.27,1.053
2,1,1.46,99750,24150,2953,1195.1,67730,175,18.26,687,2.04,34.11,49.7,11.63,4.57,9.81,3.7,1.34,1.072
2,2,1.79,99230,23960,2939,1199.6,68030,172.7,18.72,674,2,33.77,50.6,11.63,4.58,9.76,3.78,1.34,1.058
2,3,1.68,100690,24310,2913,1213.1,67800,176.2,18.03,677,2.01,33.88,49.21,11.44,4.56,9.59,3.88,1.32,1.024
2,4,1.55,100890,24030,2914,1230.9,68010,178,18.05,669,2.12,34.05,49.5,11.76,4.57,9.87,3.76,1.33,1.075
2,5,1.64,100410,24030,2925,1216.2,68060,178.2,18.45,677,2.12,33.51,50.35,11.9,4.55,9.91,3.95,1.32,0.999
2,6,1.46,100320,24040,2920,1217.1,67650,180,18.2,669,2.06,33.75,50.8,11.34,4.59,9.82,3.74,1.285,1.045
2,7,1.55,100960,23930,2907,1228.1,68290,181.6,18.48,698,2.15,34.02,50.7,12.16,4.72,9.83,3.9,1.256,1.066
2,8,1.93,100590,23860,2884,1237.3,67570,180.1,18.27,669,2.05,33.42,50.6,12,4.59,9.7,3.86,1.302,1.038
2,9,1.91,100950,23810,2895,1221.8,67030,175.5,18.02,681,2.13,33.74,49.1,12.08,4.57,9.96,3.75,1.325,1.092
2,10,1.78,100780,23880,2897,1231,67810,180.3,18.71,678,2.01,33.91,49.6,11.98,4.56,9.64,4,1.37,1.084
2,11,1.9,100680,23900,2894,1243.4,68190,178.5,18.31,673,2.11,33.96,50.3,11.79,4.41,9.9,4.06,1.42,1.018
2,12,1.96,101340,23820,2911,1247.3,68240,166.9,17.86,672,2.03,34.4,50.19,11.86,4.62,9.86,3.95,1.32,1.097
2,13,1.86,101030,23630,2877,1246,67220,171.9,18.29,673,2.06,33.56,48.6,11.62,4.44,9.66,3.71,1.29,1.039
2,14,2.01,101050,23690,2871,1240.5,67850,183.8,18.62,686,2.1,33.81,49.34,11.98,4.56,9.9,4.05,1.288,1.091
2,15,1.54,100610,23930,2907,1225.5,68340,176.7,18.48,674,2.05,33.89,50.74,11.93,4.5,10.01,3.99,1.31,1.098
2,16,1.58,101030,23900,2903,1233,68450,180.7,18.47,678,2.14,34.04,49.9,11.72,4.3,9.85,4.05,1.376,1.086
2,17,1.73,101170,23870,2903,1249,68600,178.8,18.44,665,1.99,33.99,49.5,11.98,4.6,9.97,3.79,1.334,1.079
2,18,1.62,101330,23850,2893,1245.5,68610,177.5,18.37,669,2.15,33.71,48.69,12.89,4.67,9.93,4.19,1.23,1.089
2,19,1.42,100820,23960,2885,1239.1,68010,181.6,18.46,685,2,33.29,50.22,11.95,4.53,9.73,3.85,1.26,1.073
2,20,1.68,101090,23960,2900,1232,68160,179.9,18.55,676,2.08,34.17,48.9,11.68,4.57,9.9,3.8,1.27,1.066
3,1,1.41,97940,24180,2990,1206.6,69900,184.7,18.41,680,1.88,34.48,51.9,11.58,4.58,9.92,3.91,1.33,1.105
3,2,1.44,98760,24270,2986,1214.7,70090,181.2,18.57,682,2.03,34.84,48,11.51,4.52,9.8,4.02,1.279,1.109
3,3,1.47,98750,24190,2975,1212.8,69450,176.1,18.28,691,2.02,34.88,52.2,11.8,4.55,9.94,4.14,1.4,1.036
3,4,1.46,99330,24040,2979,1203.3,69320,182.7,18.45,679,2.13,34.28,50.9,11.7,4.71,9.72,4.03,1.36,1.086
3,5,1.49,98850,23830,2956,1221.8,69560,184.7,18.63,677,2.2,34.71,50.8,11.53,4.56,9.86,3.97,1.37,1.041
4,1,1.74,99080,23790,2889,1201,67560,181.1,18.23,651,2.1,33.08,48,11.77,4.52,9.78,3.9,1.26,1.054
4,2,1.67,99750,23860,2827,1217,66390,181.5,18.24,685,2.18,33.04,49.15,11.48,4.35,9.48,3.99,1.29,1.142
4,3,1.74,99420,23740,2870,1216.3,67460,173.1,18.49,657,1.98,32.94,49.15,11.83,4.51,9.65,3.82,1.33,1.111
4,4,1.76,100170,23600,2805,1224.8,66620,177.6,18.6,673,2.26,32.69,47.6,10.89,4.21,9.59,3.62,1.245,1.108
4,5,1.53,99580,23660,2849,1219.3,67000,178.2,17.76,674,2.11,33.33,47.76,11.61,4.32,9.75,3.88,1.24,1.097
5,1,1.52,99650,23730,2834,1213.4,66470,174.5,18.23,660,2.13,32.37,46.3,11.73,4.18,9.71,3.58,1.2,1.097
5,2,1.44,99540,23800,2872,1212.4,67580,177.3,18.43,671,2.04,33.17,48.1,11.53,4.58,9.76,3.91,1.37,1.085
5,3,1.87,100160,23530,2806,1214.5,66190,178.6,18.42,675,2.11,32.85,47.1,11.73,4.12,9.59,3.72,1.35,1.136
5,4,1.33,99990,23620,2874,1219.8,67130,176.8,18.39,674,2.1,33.25,49.2,10.56,4.46,9.72,3.69,1.3,1.13
5,5,1.74,100600,23590,2808,1216.5,65900,177.1,18.25,650,2.11,32.77,47.7,11.47,4.25,9.81,3.54,1.24,1.112
6,1,1.71,99410,23500,2797,1216,66030,174.2,18.35,669,2.12,32.58,42.4,11.29,4.22,9.41,3.66,1.17,1.106
6,2,1.64,99850,23420,2762,1220.1,65690,174.2,18.15,665,2.09,32.42,42.25,11.31,4.23,9.63,3.79,1.12,1.071
6,3,1.94,100850,23330,2747,1221.2,64780,172.1,18.08,660,2.09,32.06,41.9,11.17,4.16,9.63,3.64,1.11,1.037
6,4,1.93,99560,23580,2789,1215.7,65970,175.8,18.09,670,2.1,32.15,47,11.54,4.38,9.65,3.61,1.16,1.11
6,5,1.57,100100,23310,2761,1230.3,66080,176.7,18.26,668,2.14,32.47,45.3,11.37,4.25,9.8,3.75,1.194,1.104
7,1,2.05,101690,22880,2633,1242.6,62760,160.1,18.16,653,2.21,30.22,41.6,11.53,3.99,9.44,3.53,1.105,1.063
7,2,2.3,101670,22980,2668,1230.1,62970,170.2,18.28,662,2.11,31.31,43.6,10.94,4.27,9.51,3.46,1.2,1.129
7,3,1.83,102160,23060,2652,1239,63470,172.1,18.13,678,2.18,30.18,44.8,10.24,4.05,9.42,3.41,1.185,1.095
7,4,2,100750,23050,2671,1235.1,63550,163.5,17.69,682,2.07,31.22,44.6,10.89,4.04,9.41,3.58,1.23,1.088
7,5,1.81,100910,23110,2684,1233.1,63620,169.8,17.9,659,2.02,31.41,43.9,10.49,4.21,9.38,3.21,1.204,1.104
8,1,1.58,100880,23260,2699,1224.1,63910,173.1,17.8,682,2.16,31.77,42.7,11.1,4.02,9.36,3.39,1.21,1.132
8,2,1.88,101270,23210,2685,1231.5,63800,173.4,18,650,2.06,31.93,41.88,11.22,4.12,9.61,3.55,1.14,1.118
8,3,1.7,101360,23220,2692,1224.2,63780,170.1,17.79,670,1.97,31.25,42.8,11.37,4.13,9.74,3.59,1.066,1.154
8,4,1.67,101370,23090,2678,1226.3,63590,165.9,18.32,652,2.1,31.4,40.13,11.04,3.98,9.59,3.6,1.18,1.09
8,5,1.74,101260,23130,2693,1234.9,63950,168.6,18.29,660,2,31.19,43.4,10.51,4.04,9.63,3.56,1.21,1.125
9,1,1.74,100970,23130,2701,1225.4,64040,168.3,18.3,665,2.12,31.64,45.6,11.38,4.09,9.59,3.6,1.16,1.129
9,2,1.68,101510,23160,2708,1238.7,64200,169.5,18.16,676,2.05,31.11,44.4,11.47,4.13,9.6,3.3,1.13,1.127
9,3,1.88,102230,23090,2679,1245.3,63660,167.3,18.1,657,2.08,31.23,43.9,10.36,4.04,9.59,3.8,1.109,1.08
9,4,1.66,101740,23060,2717,1246.7,64370,170.4,18.25,666,2.1,32.03,43.3,11.46,4.18,9.49,3.33,1.17,1.122
9,5,1.29,101380,23210,2720,1234.4,64510,171.7,18.1,665,2.16,32.22,45.1,11.29,4.12,9.55,3.34,1.14,1.106
10,1,1.53,101590,23200,2709,1235.7,63720,172.7,18.01,677,2.08,31.61,45.9,10.82,4.14,9.42,3.58,1.12,1.136
10,2,1.98,102120,23060,2704,1248.8,63960,173.6,17.96,671,2.05,31.65,43.2,11.5,4.11,9.59,3.74,1.18,1.166
10,3,1.93,102170,22930,2687,1231.9,63900,169.8,17.85,657,2.01,31.15,45.45,11.17,4.08,9.49,3.29,1.3,1.113
10,4,2.01,101640,22920,2677,1240.4,63040,163,17.74,674,2.09,30.7,44.1,10.45,4.06,9.4,3.56,1.2,1.074
10,5,1.69,101590,22900,2691,1239.3,63420,177.9,18.13,658,2.06,31.17,42.8,10.8,3.95,9.7,3.31,1.091,1.11
11,1,1.4,101200,23020,2725,1225.3,63920,173.8,18.05,664,2.13,31.02,45.8,10.96,4.21,9.44,3.35,1.12,1.067
11,2,1.84,102340,23160,2715,1232.2,64040,170,18.6,665,2.13,31.28,45.8,11.28,4.1,9.77,3.53,1.18,1.105
11,3,1.67,101660,23130,2699,1234.5,64020,179.6,18.43,675,2.01,31.8,45.1,11.37,4.07,9.62,3.41,1.13,1.09
11,4,2.21,102660,23150,2709,1242,64190,177.1,18.11,661,2.13,31.81,45.4,10.76,4.03,9.61,3.42,1.19,1.102
11,5,1.78,101920,23070,2724,1242.2,64350,172.7,18.26,662,2.11,31.67,45.5,10.9,3.94,9.38,3.64,1.14,1.05
12,1,1.7,100690,23090,2695,1227.7,63770,172.7,18.11,656,2.06,31.41,43.4,10.85,4.09,9.64,3.66,1.12,1.083
12,2,1.12,102120,23220,2712,1236.3,64200,174.8,18.28,664,2.06,31.92,40.92,11.57,4.2,9.66,3.7,1.08,1.106
12,3,1.89,102220,23200,2716,1237,64560,175.5,18.43,649,1.91,31.66,45.8,11.02,4.2,9.57,3.48,1.153,1.12
12,4,1.76,101880,23090,2709,1235.6,64250,166.4,18.08,666,2.13,31.79,43.81,11.52,4.13,9.57,3.65,1.23,1.089
12,5,1.69,100820,23190,2729,1232.5,64580,172.2,18.18,651,2.05,31.44,41.6,11.12,4.17,9.62,3.77,1.05,1.12
13,1,1.91,99900,23410,2812,1219.1,66280,185,18.38,663,2.16,32.32,47.4,11.02,4.29,9.88,3.79,1.25,1.083
13,2,1.47,99960,23420,2812,1218,66460,172.8,17.86,657,1.96,32.65,46.8,11.3,4.31,9.66,3.51,1.26,1.039
13,3,1.47,100890,23370,2785,1215.9,65260,174,17.97,671,2.11,32.17,46.4,10.97,4.2,9.83,3.64,1.3,1.099
13,4,1.13,101030,23540,2803,1214.9,65470,178.1,18.46,650,2.08,32.74,46.6,11.05,4.3,9.77,3.69,1.22,1.1
13,5,1.56,99610,23400,2827,1203.9,65900,188.8,18.48,678,2.08,32.72,45.93,11.76,4.37,9.66,3.52,1.13,1.099
14,1,1.51,98910,23690,2900,1199.5,67700,178,18.34,661,1.98,33.44,50.4,12.28,4.21,9.72,3.6,1.23,1.091
14,2,1.58,99890,23650,2880,1204.4,66940,177.1,18.67,641,1.92,33.55,48.47,11.65,4.29,9.74,3.65,1.3,1.149
14,3,1.64,100520,23520,2848,1222,66970,176.4,17.84,656,2.11,33.14,48.66,11.43,4.31,9.53,3.86,1.23,1.08
14,4,1.57,100770,23560,2818,1221.2,65810,174.6,18.77,649,2,32.55,47.1,11.15,4.42,9.78,3.64,1.32,1.033
14,5,1.56,100780,23470,2825,1216,65990,176.2,17.91,650,2.09,32.74,45.7,10.99,4.3,9.67,3.52,1.26,1.155
14,6,1.65,101500,23590,2821,1233.4,65920,178.1,18.32,658,2.13,32.38,44.1,10.94,4.37,9.76,3.81,1.2,1.127
14,7,1.45,101250,23400,2823,1217,66100,179.4,17.79,680,2.13,32.95,48.1,11.62,4.46,9.61,3.88,1.23,1.022
14,8,1.65,101140,23390,2830,1232,66270,181.1,17.84,668,2.26,32.96,47.8,11.75,4.28,9.86,3.79,1.26,1.071
14,9,1.42,100430,23770,2898,1216.1,67510,176.6,17.93,659,2.03,33.57,49.1,11.79,4.53,9.63,4.05,1.38,1.122
14,10,1.85,100540,23520,2853,1224.9,67240,175.3,18.22,658,2.07,32.8,49.7,11.21,4.33,9.7,3.51,1.29,1.079
14,11,1.32,101530,23390,2828,1229,65740,175.6,18.34,645,2.12,32.88,46,11.3,4.17,9.77,3.63,1.3,1.09
14,12,1.82,101530,23480,2794,1234.1,65880,180.8,18.31,659,2.02,32.85,42.84,10.93,4.19,9.75,3.74,1.07,1.07
14,13,1.53,102080,23560,2803,1240,65890,174.8,18.47,666,2.09,32.74,45.21,11.52,4.36,9.99,3.34,1.188,1.085
14,14,1.4,100340,23580,2871,1221.7,66910,178.2,17.71,662,2.02,32.86,48.8,11.66,4.45,9.79,3.63,1.3,1.132
14,15,1.86,101030,23480,2831,1234.3,66540,173.2,17.96,657,1.94,32.9,45,11.43,4.29,9.81,3.84,1.23,1.119
14,16,1.7,101430,23450,2823,1222.7,65690,172.5,18.11,660,2.07,32.49,47,10.64,4.3,9.69,3.61,1.26,1.116
14,17,1.66,101830,23330,2793,1236,65260,174.3,18.05,658,2.14,32.62,45.22,11.51,4.27,9.67,3.59,1.216,1.063
14,18,1.67,101050,23320,2809,1217.5,65580,174.4,18.03,652,2.18,32.08,43.81,10.81,4.2,9.56,3.63,1.05,1.085
14,19,1.65,101050,23360,2836,1234.2,66410,172.7,18.04,663,2.19,32.89,44.89,11.07,4.27,9.74,3.64,1.19,1.076
14,20,1.42,100220,23330,2826,1224.7,66100,179.7,18.48,688,2.06,32.36,42.8,12.07,4.32,9.63,3.83,1.056,1.118
15,1,1.85,99100,23410,2818,1195.9,65550,178.2,18.01,673,2.1,32.75,47.8,11.08,4.3,9.76,3.49,1.26,1.09
15,2,1.73,100390,23320,2786,1205.1,65230,176.3,17.68,654,2.15,31.98,47,11.34,4.19,9.55,3.57,1.23,1.112
15,3,1.76,100060,23490,2857,1204.4,66320,177.5,17.87,647,2.11,32.69,48.7,10.83,4.28,9.65,3.55,1.24,1.057
15,4,1.49,100180,23520,2808,1204.5,65210,174.8,18.12,657,2.13,32.22,45.8,10.95,4.13,9.57,3.63,1.202,1.116
15,5,1.79,99420,23450,2820,1191.9,65720,175.3,18,654,1.9,32.35,43.14,11.76,4.26,9.43,3.85,1.08,1.024
16,1,1.48,99470,23480,2805,1196.9,65380,176.7,17.96,647,2.06,31.96,45.6,11.32,4.19,9.44,3.35,1.19,1.114
16,2,1.77,100610,23610,2816,1197.4,64660,179.4,18.22,642,2.06,32.6,42.6,11.31,4.21,9.6,3.64,1.066,1.068
16,3,1.6,99960,23110,2728,1205.7,63930,171.1,18.43,663,1.99,31.3,42.3,10.44,4.13,9.32,3.26,1.09,1.081
16,4,1.68,100630,23080,2704,1204.8,63050,168.9,17.93,646,2.02,31.44,39.59,10.66,3.97,9.38,3.51,0.961,1.064
16,5,1.59,100520,23060,2708,1213.4,63090,167.6,17.83,673,2.08,31.5,42.7,11.08,3.95,9.49,3.57,1.09,1.094
17,1,1.7,100950,23040,2704,1209.1,62960,171,17.8,644,2.17,31.1,43.4,10.95,4.17,9.37,3.58,1.084,1.09
17,2,1.51,100480,22900,2693,1209.8,62730,172.1,17.93,656,2.14,30.94,40.75,10.68,3.89,9.47,3.44,1.07,1.089
17,3,1.52,102160,23110,2705,1211.7,63530,171.2,17.75,648,1.95,31.22,40.9,10.63,4.08,9.55,3.56,1.009,1.077
17,4,1.45,101710,23090,2707,1216.2,62920,167.5,17.75,659,2.24,31.19,44.81,10.68,4.03,9.27,3.33,1.22,1.174
17,5,1.56,101530,22970,2705,1219,63330,171.6,17.91,667,2.13,31.51,43.8,11.24,4.12,9.33,3.59,1.2,1.054
18,1,1.61,101730,22950,2691,1217.8,62920,170,18.15,677,2.02,31.44,43.4,10.73,3.91,9.51,3.53,1.06,1.107
18,2,1.81,102300,23030,2673,1232.4,63520,171.8,18.35,650,2.23,31.92,44.4,10.99,4.15,9.47,3.6,1.06,1.114
18,3,1.48,101450,22990,2713,1215.1,63770,170.3,18.16,659,2,31.23,44.85,11.09,4,9.55,3.44,1.056,1.084
18,4,1.89,103360,23220,2708,1234.8,63120,168,17.96,648,2.18,31.42,45.2,10.85,4.05,9.83,3.35,1.16,1.143
18,5,2.06,102500,23150,2702,1235.7,63450,169,17.84,658,2.07,32.14,42.7,10.48,4.08,9.54,3.43,1.15,1.044
19,1,1.47,100500,23020,2720,1211.2,63520,176.5,18.13,670,2.01,31.96,41.8,11.37,4.08,9.38,3.56,0.97,1.09
19,2,1.67,100480,23100,2731,1205.4,63670,172.4,17.38,671,2.08,32.06,46.5,10.91,4.11,9.31,3.5,1.24,1.074
19,3,1.69,101040,23090,2736,1221.7,64080,170.5,17.76,678,2.07,31.63,43.7,11.39,4.09,9.24,3.45,1.29,1.125
19,4,2.03,101110,23020,2719,1217.7,64300,173.5,18.01,649,2.07,31.82,46.1,11.14,4.25,9.49,3.55,1.22,1.108
19,5,1.24,100390,22990,2737,1205.6,63970,167.3,17.97,671,2.1,31.38,44.61,11.25,4.29,9.57,3.61,1.12,1.066
20,1,1.85,100430,23000,2731,1200.9,64270,175.8,18.16,657,2.01,31.9,41.7,10.74,4.13,9.44,3.32,1.15,1.081
20,2,1.31,100680,23020,2742,1195.5,63830,165.4,18.02,665,2.09,31.61,44.7,11.14,4.28,9.55,3.54,1.08,1.045
20,3,1.59,101270,22930,2716,1219.1,63840,171.8,18.15,656,2.02,31.56,43.71,10.87,4.42,9.52,3.36,1.13,1.008
20,4,1.81,101690,22970,2713,1219.9,63330,166.7,17.73,656,2.07,31.64,43.7,10.34,4.25,9.51,3.71,1.056,1.055
20,5,1.71,101850,23140,2740,1225,64000,170.3,18.24,661,2.16,31.77,45.83,11.23,4.31,9.53,3.42,1.18,1.112
21,1,1.28,100950,23170,2748,1216.1,64440,174.5,17.83,659,2,31.65,39.9,10.79,4.17,9.4,3.24,1.09,1.086
21,2,1.43,100340,22940,2735,1207.4,64460,172.3,17.76,663,2.06,31.69,45.4,10.93,4.05,9.71,3.29,1.13,1.13
21,3,1.28,101240,23200,2736,1216.8,64320,180.6,18.01,658,2.04,32.23,45.3,11.43,4.05,9.7,3.9,1.069,1.102
21,4,1.38,101830,23100,2724,1222.8,64140,177.2,17.81,670,2.03,31.39,45.5,11.27,4.15,9.68,3.49,1.18,1.091
21,5,1.37,101780,23020,2713,1225.8,63860,180.5,17.97,665,2.05,31.92,40.8,11.02,4.11,9.95,3.61,1.13,1.093
22,1,1.87,100370,23120,2679,1202.2,63010,171.9,18.03,664,2.11,31.12,43.49,10.63,3.88,9.08,3.49,1.06,1.04
22,2,1.64,99920,23040,2696,1197.1,63000,171.7,18.05,655,2.07,31.09,45.1,10.49,3.83,9.31,3.24,1.26,1.089
22,3,1.76,100150,22930,2679,1205.6,62440,171.8,17.9,670,1.97,31.05,44.7,10.67,3.99,9.31,3.62,1.16,1.091
22,4,1.58,99920,23090,2710,1189.7,62600,172.4,18.03,655,2.04,31.28,45.51,10.21,4.1,9.28,3.46,1.2,1.098
22,5,1.73,99630,22960,2700,1204.2,63510,173.3,17.88,653,2.05,31.49,45.1,10.57,4.08,9.29,3.54,1.167,1.044
23,1,1.68,101400,23360,2699,1197.5,63150,170.4,18.24,673,2.13,31.16,41.7,10.73,4.27,9.43,3.32,1.03,1.093
23,2,1.73,101510,23260,2707,1205.2,63000,170.2,17.84,661,2.13,31.42,41.23,10.91,4.21,9.6,3.57,1.121,1.049
23,3,1.65,102290,23270,2675,1224.5,62010,176.5,18.11,660,2.18,30.93,41.47,10.71,4.01,9.42,3.7,1.121,1.077
23,4,1.91,102530,23250,2701,1215.8,62630,161.7,17.86,679,2.12,31.23,42.96,10.7,4.13,9.34,3.39,1.16,1.046
23,5,1.64,102310,23340,2703,1216.9,62690,168.9,18.19,661,2.2,31.06,42.2,10.37,4.02,9.57,3.59,1.18,1.088
24,1,1.65,101180,23340,2666,1205.3,62390,169.3,18.17,638,2.08,30.93,43.2,11.12,3.94,9.31,3.69,1.17,1.145
24,2,1.59,101460,23170,2659,1208.4,62710,174.3,17.84,669,1.99,31.15,42.6,11.12,3.97,9.25,3.45,1.14,1.095
24,3,1.79,102670,23290,2662,1224.3,62430,168.6,18.11,663,2.08,31.05,43.12,10.41,3.98,9.71,3.66,1.12,1.035
24,4,1.92,102070,23000,2628,1233,61810,166.5,17.65,662,2,30.86,41.8,10.93,4.03,9.53,3.45,1.1,1.035
24,5,1.75,102930,23200,2638,1239.8,62520,166.5,18.01,682,2.13,31.2,41.29,10.91,4.12,9.52,3.25,1.004,1.025
24,6,1.92,102650,23250,2656,1225,62480,168,17.86,674,2.16,31.24,39.5,10.99,4.05,9.46,3.5,1.053,1.115
24,7,2.15,102580,23270,2641,1225.7,62170,167.2,17.7,661,2.11,31.11,40,10.49,4,9.49,3.42,0.978,1.072
24,8,1.43,102260,23280,2659,1223.9,62230,165.7,18.08,667,2.12,31.56,39.2,11.03,4.06,9.66,3.35,1.08,1.074
24,9,1.59,102050,23280,2654,1223.8,62220,168.2,17.88,675,2.11,30.83,42.4,10.71,3.81,9.58,3.41,1.126,1.112
24,10,1.56,101710,23130,2649,1231,62370,167.7,18.13,671,2.09,31.2,43.11,10.63,4.03,9.62,3.58,1.06,1.092
24,11,1.78,102620,23100,2623,1234,62190,167,17.88,680,2.21,30.94,43.6,10.61,4.05,9.46,3.47,1.24,1.131
24,12,1.91,102550,23030,2643,1232,62100,173.2,18,666,2.12,31.17,43.6,10.98,4.1,9.47,3.7,1.072,1.117
24,13,1.83,101000,23180,2671,1224.7,63100,169.8,17.93,677,2.06,31.35,44.4,10.83,4.26,9.63,3.49,1.239,1.052
24,14,1.59,102080,23330,2664,1216,62600,170.9,18.23,670,2.13,31.35,43.9,11.17,4.15,9.64,3.55,1.19,1.097
24,15,1.8,100900,22960,2637,1214.3,61930,168,17.71,656,2.23,31.34,42.4,10.37,4.16,9.48,3.25,0.979,1.071
24,16,1.8,101440,23130,2648,1208.7,62100,172.5,17.78,672,2,31.54,46.01,10.68,4.11,9.45,3.67,1.28,1.093
24,17,1.69,101260,23110,2654,1218,62230,165.9,17.97,671,2.09,30.85,44.61,10.95,4.06,9.51,3.55,1.21,1.118
24,18,1.77,101980,23250,2652,1222,62360,174.7,18.45,677,2.15,32.01,43.55,11.07,4.15,9.49,3.73,1.29,1.077
24,19,1.72,101480,23150,2653,1223.4,62550,176.7,18.23,682,2.12,32.02,43.8,11.01,4.07,9.45,3.41,1.19,1.146
24,20,1.76,100990,23190,2676,1221.2,63130,177.9,17.85,677,2.19,31.6,44,10.78,4.17,9.43,3.47,1.13,1.107

File: Glass_data/CD_clean_results.csv
Piece,Rep,Li7,Na23,Mg25,Al27,K39,Ca42,Ti49,Mn55,Fe57,Rb85,Sr88,Zr90,Ba137,La139,Ce140,Nd146,Hf178,Pb208
1,1,1.2,99910,24130,2918,1207.9,67330,175,18.29,667,1.99,32.62,41.8,11.47,4.31,9.49,3.86,1.11,1.035
1,2,1.22,100020,24130,2918,1208.8,67660,173.1,18.1,695,2.19,33.53,43,11.63,4.37,9.62,3.87,1.17,1.045
1,3,1.47,100410,24220,2915,1211,67710,177.4,18.62,665,1.97,32.84,40.9,11.34,4.26,9.62,3.82,1.15,1.042
1,4,1.47,100830,24210,2908,1230.3,66970,172.1,18.14,674,2.07,32.7,41.3,11.59,4.35,9.67,3.52,1.06,1.012
1,5,1.34,100120,24080,2884,1219,67460,168.7,18.07,663,2.11,32.38,41.4,11.26,4.21,9.67,3.76,1.14,1.046
2,1,1.56,100820,23640,2814,1212.9,65860,173.7,18.85,668,2.1,32.21,39.8,11.39,4.22,9.56,3.85,1.01,1.043
2,2,1.89,101360,23720,2804,1235.7,65310,171,17.87,660,2.1,31.71,43.7,11.5,4.24,9.72,3.51,1.1,1.069
2,3,1.2,101600,23580,2775,1236.1,64730,164.6,18.2,658,2.05,31.52,39.26,10.96,4.06,9.59,3.62,1.035,1.069
2,4,1.78,102210,23690,2766,1247,64230,171.3,18.03,681,2.13,32.12,39.1,10.73,4.11,9.52,3.56,1.014,1.032
2,5,1.85,101300,23520,2738,1238,64570,165.4,18.29,660,1.89,31.27,38.4,10.13,4.02,9.62,3.19,0.98,1.094
2,6,1.83,101490,23450,2708,1245,64130,170.4,18.16,655,2.09,30.64,38.2,11.21,4.15,9.47,3.56,1.01,1.042
2,7,1.81,102310,23480,2717,1263.8,64330,175.2,17.96,691,2.07,31.28,38.34,10.07,4.12,9.53,3.74,1.09,1.102
2,8,1.89,102850,23410,2699,1260,63860,164,18.27,682,2.11,31.09,38.42,10.98,4.15,9.76,3.48,0.99,1.11
2,9,1.52,102310,23330,2737,1239.5,63920,163.8,18.05,668,2.07,31.55,40.7,10.72,4.08,9.88,3.53,1.06,1.159
2,10,1.79,102850,23660,2764,1249.2,64570,167.3,18.3,669,2.08,32.11,41.1,11.12,4.3,9.93,3.67,1.03,1.123
2,11,1.59,102170,23680,2813,1243,65590,176.4,17.96,653,2.26,32.43,40.8,11.7,4.25,9.97,3.6,1.05,1.126
2,12,1.62,100030,23640,2859,1228.6,66180,172.9,17.95,652,2.2,32.86,41.4,11.25,4.56,10.02,3.83,1.1,1
2,13,1.47,100130,23630,2832,1235.9,65860,180.9,18.33,647,2.09,32.74,42.2,11.12,4.48,9.7,3.8,1.13,1.078
2,14,1.66,100900,23510,2807,1245.8,65970,170.8,17.87,654,2.01,32.92,40.7,11.19,4.32,9.91,3.83,1.07,1.05
2,15,1.41,101230,23500,2776,1240.6,65370,176.3,18.11,653,2.04,32.74,39.9,11.93,4.31,9.92,3.81,0.95,1.069
2,16,1.99,101100,23350,2724,1255.3,64610,171.7,18.31,671,2.12,31.54,39.3,10.95,4.31,9.83,3.61,1.08,1.099
2,17,2.36,101610,23350,2726,1255,64520,179,18.01,665,2.02,31.74,40.7,11.08,4.11,9.85,3.75,1.09,1.102
2,18,1.69,102480,23310,2690,1252.4,63660,160.3,18.03,671,2.14,32.06,39.1,10.78,4.16,9.65,3.43,1.03,1.182
2,19,1.97,101770,22950,2658,1253.5,63370,169,18.33,668,2.21,31.24,37.5,10.48,4.01,9.55,3.5,1.07,1.06
2,20,2.03,102100,22870,2661,1264.5,63010,167.4,18.55,672,2.09,31.82,39.2,11.28,3.78,9.68,3.29,1,1.108
3,1,2.4,101270,23350,2703,1251.6,63780,177.8,18.17,669,2.14,32.1,41.3,10.66,4.01,9.75,3.58,1.01,1.157
3,2,2.35,102110,23210,2677,1252.6,63260,166.6,17.77,647,2.08,31.26,39.9,11.53,4.03,9.76,3.52,1.06,1.097
3,3,2.09,102460,23080,2654,1263,62910,168.5,18.14,678,1.99,31.34,37,10.18,4.03,9.79,3.5,0.95,1.162
3,4,1.48,102180,23230,2704,1256.2,63600,170.7,18.01,679,2.18,31.44,38.2,11.39,4.11,9.58,3.72,1.1,1.17
3,5,1.83,102080,23110,2673,1248.3,63390,171,17.75,680,2.02,31.79,39.8,10.91,4.03,9.65,3.47,0.94,1.12
4,1,1.94,102210,23340,2698,1247.3,63420,165.1,18.24,655,2.13,31.46,39.6,10.96,4.22,9.6,3.55,1.1,1.118
4,2,1.69,102380,23320,2692,1239.4,63440,167.9,17.75,666,2,31.92,38.2,11.48,4.28,9.76,3.35,1.11,1.091
4,3,1.33,102220,23200,2697,1246.5,63650,173,17.88,659,2.03,32.26,39.6,11.12,4.14,9.63,3.57,1.15,1.083
4,4,1.55,101920,23250,2730,1243.3,63800,169.2,18.03,680,2.11,31.94,40.6,10.78,4.14,9.61,3.62,1.04,1.115
4,5,1.58,101530,23220,2714,1233,63710,169.2,18.07,683,2.07,31.64,41.6,11.92,4.18,9.61,3.67,1.24,1.135
5,1,1.51,98410,23820,2896,1209,67880,181.3,18.19,663,2.08,33.16,43.1,11.42,4.41,9.91,3.78,1.11,1.053
5,2,1.44,98800,23850,2909,1202.5,67390,174.6,18.05,658,2.03,33.51,42.9,12.06,4.46,9.95,3.69,1.02,1.006
5,3,1.2,98690,23850,2923,1209.1,67960,174.6,18.77,656,1.88,34.03,42.2,11.78,4.48,9.91,3.83,1.12,1.025
5,4,1.38,98450,23960,2926,1208.6,67780,172.5,18.55,669,2.11,33.32,43.5,12.67,4.61,10.03,4.01,1.3,0.997
5,5,1.78,98910,24170,2953,1207.4,67780,176,18.28,689,2.04,33.97,42.5,11.71,4.51,10.04,3.78,1.23,1.073
6,1,1.55,98680,23930,2885,1207.2,67530,185.3,18.9,670,2,32.97,41.8,11.67,4.35,9.97,3.68,1.15,1.066
6,2,1.99,98950,23700,2839,1225.3,66660,183,18.09,663,2.11,32.39,42.4,11.48,4.39,9.79,3.95,1.08,1.1
6,3,1.43,100280,23810,2856,1229.6,66620,176.9,18.44,663,2.01,33.05,44.9,11.71,4.44,9.92,3.79,1.15,1.052
6,4,1.41,99520,23590,2841,1234.6,66920,188,18.4,663,2.09,32.77,42.7,11.1,4.47,9.74,3.86,1.15,1.024
6,5,1.23,99570,23790,2876,1213.7,67300,169.4,18.05,662,2.08,33.14,41.9,11.7,4.44,9.89,3.75,1.1,1.053
7,1,1.74,103270,23160,2646,1259.6,62960,173.7,17.88,658,2.07,30.55,38.7,10.52,4.16,9.75,3.66,0.96,1.098
7,2,1.69,102970,22870,2630,1259,62370,166.6,18.31,678,2.08,31,36.6,10.64,3.96,9.69,3.3,1.02,1.097
7,3,1.71,104100,22910,2619,1277,62600,172.3,18.29,676,2.33,30.51,37.5,10.45,4.19,9.45,3.73,1.02,1.123
7,4,2.07,103680,22920,2615,1268.9,62740,174.3,17.74,653,2.21,31.1,37.7,10.83,4.07,9.53,3.56,1.11,1.125
7,5,1.94,103730,23110,2645,1275,62510,173.7,18.15,665,1.99,31.03,38.4,11.29,4.01,9.48,3.61,1,1.149
8,1,1.72,102660,23100,2621,1248.4,62470,171.6,17.52,676,2.17,31.43,38.8,10.97,4.1,9.53,3.36,1.03,1.048
8,2,2.26,102840,22950,2639,1256.1,62510,162.2,17.83,670,1.91,30.98,38,10.86,4.25,9.75,3.33,0.92,1.132
8,3,1.93,103170,23090,2635,1276,62620,171.6,17.95,679,2.14,30.72,38.3,10.5,4.06,9.57,3.51,1.04,1.135
8,4,1.45,102840,23020,2640,1260.4,62580,164.4,17.96,685,2.13,30.37,38.9,11.63,4.19,9.66,3.47,1,1.082
8,5,1.66,103270,22940,2655,1256,62580,167.8,17.93,667,2.06,31.1,40.4,10.73,4.04,9.26,3.32,1.03,1.037
9,1,1.86,101750,22910,2632,1248.7,62390,167.9,18.1,668,2.22,30.41,38.3,10.79,3.94,9.35,3.31,0.95,1.083
9,2,1.55,102190,23040,2642,1259.4,62790,174.7,18.59,652,2.24,31.17,37.9,10.78,4.06,9.6,3.57,1.06,1.13
9,3,1.78,102680,22880,2642,1258.3,62930,169.9,18.37,671,2.07,30.37,39.4,10.63,4.12,9.61,3.6,1.03,1.042
9,4,1.61,102980,23220,2661,1242.7,62480,164.4,17.48,662,2.16,30.34,40.9,10.94,4.15,9.58,3.5,0.99,1.065
9,5,2.04,101820,22940,2614,1242.1,61910,166.3,17.3,651,2.22,30.08,36.59,10.75,3.95,9.61,3.37,0.92,1.031
10,1,1.84,102590,23110,2657,1236.9,62460,171.6,17.91,672,2,31.43,39.1,10.73,4.18,9.22,3.56,1.09,1.148
10,2,1.4,103080,23100,2662,1245.9,61850,170.9,17.63,646,2.05,31.11,38.2,10.64,3.96,9.55,3.71,1.12,1.061
10,3,2.25,103330,23160,2661,1228.5,62770,160.3,18.17,634,2.1,30.62,38.3,10.81,4.07,9.55,3.59,1.13,1.083
10,4,1.75,102940,23120,2656,1244.6,62060,171.3,18.28,672,2.13,30.94,38.6,10.98,4.02,9.47,3.55,1.02,1.081
10,5,1.75,103160,23200,2666,1238,62690,166.5,18.23,678,2.08,30.39,40.2,11.11,4.08,9.66,3.75,1.08,1.073
11,1,1.46,102720,23290,2687,1243.8,63620,175.4,18.21,639,2.03,31.29,39.7,11.65,4,9.49,3.42,1.03,1.093
11,2,1.9,102600,23230,2669,1249.7,62920,169.6,18.28,659,2.28,31.06,39.5,10.71,4.2,9.67,3.33,0.93,1.097
11,3,2.04,103040,23260,2686,1251.7,62680,167.8,17.77,664,2.23,31.19,40.4,10.27,4.24,9.78,3.45,1.08,1.095
11,4,1.61,102230,23100,2689,1250.7,62840,166.8,18.06,677,2.08,30.77,42,10.81,4.12,9.3,3.54,1.05,1.101
11,5,1.48,102430,23140,2684,1240.1,62880,163.8,17.93,651,2.19,31.03,39,10.76,4.14,9.57,3.78,0.93,1.114
12,1,1.55,103300,23220,2663,1250,63190,167.3,17.77,690,1.98,31.01,38.1,10.86,4,9.29,3.37,1.07,1.06
12,2,1.47,102820,23010,2658,1245.7,62630,169.1,18.22,662,2.2,30.63,39,11,3.94,9.59,3.58,1.03,1.068
12,3,1.73,103040,23110,2657,1241.6,63010,172.6,17.75,680,2.19,31.58,39.7,12.49,4.21,9.71,3.68,0.99,1.149
12,4,2.02,104950,23190,2667,1266.7,63420,166.1,18.36,666,2.12,31.63,38.2,11.11,4.08,9.48,3.65,1.04,1.046
12,5,1.78,102880,22980,2644,1264.6,62900,169.6,18.54,659,1.94,31.09,37.5,11.17,4.18,9.45,3.53,1,1.079
13,1,1.22,99210,23990,2938,1209.2,68080,186.5,18.11,662,2.13,34.01,45.3,11.68,4.48,9.88,3.91,1.24,1.034
13,2,1.23,99470,23980,2932,1204.9,67760,182,18.25,688,2.03,34.62,46.4,11.4,4.56,9.78,3.98,1.27,1.02
13,3,1.54,99590,23950,2945,1206.6,67340,188.3,18.41,659,2.12,33.86,45.5,11.79,4.61,10.14,4.21,1.21,0.98
13,4,1.99,99960,24040,2938,1214.6,68380,168.5,18.53,658,2.02,34.1,46.1,11.7,4.67,10.04,3.77,1.18,1.112
13,5,1.74,99270,23630,2888,1221.4,67830,187.2,18.64,655,2.13,34.15,45.6,12.08,4.3,9.76,3.62,1.21,1.025
14,1,1.79,100450,23850,2838,1223.8,65680,185.9,18.34,646,2.2,33.01,41.2,10.93,4.27,9.71,3.58,1.1,1.064
14,2,1.6,99740,23760,2863,1211.4,66290,176.4,18.16,666,2.16,33.17,42.5,11.66,4.37,10.01,3.48,1.06,1.117
14,3,1.86,100840,23830,2855,1217.6,66150,177.4,18.01,664,2.21,33.22,42.7,11.19,4.47,9.94,3.81,1.04,1.031
14,4,1.54,101670,23600,2797,1240.4,65740,178.2,18.28,664,2.4,32.41,40.3,11.22,4.31,9.8,3.65,1.02,1.142
14,5,1.82,100500,23740,2842,1228,66860,177.4,18.21,669,2,32.74,41.3,11.24,4.39,9.92,3.86,1.24,1.065
14,6,1.76,101780,23700,2820,1247,66420,170.9,18.28,653,2.33,32.77,41.3,11.11,4.42,9.66,3.85,1.17,1.021
14,7,1.35,102220,23670,2774,1256,65910,174.5,18.26,673,2.15,32.94,40.9,11.01,4.12,9.45,3.77,1.17,1.107
14,8,1.49,101420,23860,2855,1238.5,66280,171.3,18.4,654,2.18,33.11,41.4,11.61,4.38,9.95,3.8,1.07,1.062
14,9,1.62,102110,23740,2802,1252,65510,174.1,17.81,693,2.25,32.56,41.8,11.01,4.41,10.01,4.21,1.09,1.111
14,10,1.46,102340,23430,2775,1247,64850,171.8,17.96,661,2.22,32.24,42.7,11.48,4.34,9.84,3.68,1.07,1.047
14,11,1.83,99990,23610,2838,1219.6,66530,178.3,17.85,693,2.11,32.84,41.9,11.21,4.53,9.78,3.7,1.15,1.004
14,12,1.97,101640,23560,2785,1241.1,65560,179.5,18.09,664,2.11,32.61,41.5,11.82,4.29,9.65,3.84,0.95,1.07
14,13,2.18,101790,23450,2760,1244.8,64930,170,18.33,675,2.11,32.39,40,11.65,4.26,9.65,3.87,1.04,1.098
14,14,1.31,100720,23730,2844,1231,66530,172.3,17.88,664,2.1,32.68,42.5,10.63,4.41,9.78,3.85,1.13,1.037
14,15,2.4,102110,23780,2817,1235,65260,182.7,18.34,661,2.22,32.58,41.7,11.33,4.39,9.69,4.04,1.17,0.976
14,16,1.75,102700,23770,2795,1243,64930,171.9,18.02,680,2.05,32.87,41.6,11.49,4.06,9.78,3.55,1.06,1.075
14,17,1.84,100880,23550,2809,1232.9,65470,173,18.26,653,2.16,32.8,42.3,11.52,4.19,9.8,3.62,1.08,1.056
14,18,1.72,101850,23590,2790,1247.5,65820,170.9,18.3,659,2.31,32.18,41.9,11.53,4.19,9.54,3.53,1.13,1.069
14,19,1.75,102720,23670,2787,1241.1,65640,177.8,18.01,675,2.16,32.33,41,11.31,4.43,9.73,3.6,1.13,1.06
14,20,1.57,101760,23630,2809,1251.9,65590,174.3,18.65,680,2.23,32.8,40.8,11.18,4.34,9.83,3.44,1.02,1.062
15,1,1.82,98590,23800,2932,1211,67970,185.3,18.52,663,2.2,33.87,44.2,11.62,4.36,9.69,3.98,1.31,1.073
15,2,1.5,99090,23860,2911,1202.3,67520,190,17.66,673,1.97,33.47,43.7,11.26,4.35,9.79,3.57,1.16,1.026
15,3,1.95,99630,23960,2924,1231.1,68340,175.2,18.28,674,2.13,34.37,44.3,11.52,4.42,10.08,3.87,1.2,1.022
15,4,1.88,98560,23760,2891,1205.6,67020,177.2,18.16,676,2.02,32.85,42.4,11.32,4.37,9.38,3.62,1.19,1.018
15,5,1.88,99570,23880,2894,1213,67170,172.4,18.32,665,2.1,33.3,42.6,11.86,4.37,9.72,3.81,1.09,1.005
16,1,1.59,101060,23750,2830,1226.4,66470,177.8,18.35,655,2.02,32.11,41.1,11.46,4.31,9.48,3.78,1.1,1.059
16,2,1.71,101410,23380,2759,1242.4,64250,169.8,18.41,670,2.22,32.49,39.6,10.9,4.32,9.8,3.52,1.09,1.075
16,3,1.61,100730,23600,2797,1235,65470,174.2,18.12,672,2.19,32.42,41.2,11.07,4.31,9.57,3.64,1.06,1.079
16,4,1.75,102400,23540,2745,1253.2,64200,174.5,18.7,672,2.19,32.44,39.8,10.87,4.22,9.82,3.69,1.19,1.03
16,5,1.95,101950,23480,2759,1247,64930,175.1,18.35,667,2.13,32.26,39.8,12,4.26,9.22,3.7,0.96,1.024
17,1,1.8,100480,23680,2818,1230,65910,176.5,18.51,663,2.17,32.48,42.1,11.18,4.13,9.46,3.79,1.17,1.078
17,2,1.56,101660,23800,2774,1233.4,65110,166.4,18.34,671,1.89,32.85,39.8,11,4.05,9.71,3.7,0.97,1.039
17,3,2.11,101940,23490,2757,1231.9,64300,173.3,17.77,671,2.17,31.41,39.9,10.87,4.06,9.4,3.31,1.02,1.031
17,4,1.47,101980,23160,2691,1242.1,63120,165.4,17.97,643,2.07,31.31,38.4,11.15,4.1,9.6,3.57,1.01,1.136
17,5,1.66,101950,23090,2670,1242.6,63300,175.1,18.07,671,2.18,31.23,39.5,11.02,4.11,9.42,3.37,1,1.063
18,1,2.19,102830,23250,2714,1245.6,63310,168.2,17.57,667,2.21,31.57,39.8,11.18,3.98,9.54,3.47,1.09,1.101
18,2,1.71,102900,23290,2703,1249,63670,176.2,17.87,684,2.21,32.19,40.8,10.67,3.98,9.73,3.73,0.98,1.058
18,3,1.86,102120,23220,2675,1246.8,63740,167.9,17.94,678,2.27,30.87,40.4,10.58,3.94,9.52,3.15,1.03,1.043
18,4,1.74,103010,23310,2684,1251.6,63100,167.7,18.17,676,2.14,31.45,38,10.8,3.88,9.58,3.67,0.96,1.096
18,5,1.84,103140,23510,2718,1259.6,64000,178,18.08,683,2.22,32.21,39.3,10.94,4.17,9.68,3.3,1,1.091
19,1,1.83,102930,23310,2716,1244.6,63510,165.8,18.04,667,2.14,32.72,39.21,10.85,4.26,9.5,3.46,0.98,1.124
19,2,1.8,103610,23650,2715,1253.3,63570,167.6,18.09,661,1.99,32.16,41,10.8,3.99,9.51,3.49,1.07,1.04
19,3,2.05,104060,23120,2667,1261.1,62040,173,17.99,652,2.14,31.53,37.4,10.68,4.15,9.46,3.09,1.1,1.105
19,4,1.92,104330,23440,2681,1272.2,62910,160.1,18.21,664,2.28,31.52,41.3,11.02,4.07,9.75,3.33,1.05,1.1
19,5,1.74,104130,23160,2652,1273.2,62340,164,18.12,674,2.24,30.86,39.6,10.75,4.13,9.54,3.64,0.93,1.136
20,1,1.56,104290,23280,2670,1259.2,63350,172.3,17.83,678,2.14,31.72,38.9,10.6,4.06,9.6,3.69,1.1,1.083
20,2,2.42,103700,23280,2682,1257.1,63240,175,17.87,675,2.13,32.05,39.6,11.01,4.06,9.91,3.56,1.02,1.108
20,3,2.12,104380,22990,2644,1273,62770,164.2,18.27,684,2.17,31.17,37.8,11.04,4.14,9.75,3.63,1.1,1.094
20,4,2.28,104800,23160,2669,1266,62300,166.5,18.11,678,2.23,31.23,41.2,11.63,4.17,9.65,3.61,1.06,1.077
20,5,2.24,105350,23210,2658,1291,62590,164.6,18.57,684,2.32,32.08,38.2,10.79,4.2,9.66,3.52,0.99,1.076
21,1,1.9,104660,23070,2635,1277.4,62130,163.9,18.02,657,2.1,30.88,38.4,10.34,4.07,9.3,3.46,1,1.108
21,2,2.21,104750,23240,2645,1288,62010,168.6,18.74,668,2.23,32.05,37.7,10.17,4.11,9.59,3.6,0.94,1.104
21,3,1.74,105620,23320,2657,1292,62860,163.2,18.36,661,2.09,31.35,38,11.34,4.12,9.7,3.62,1,1.039
21,4,2.15,104500,23340,2662,1269,62790,175.2,18.73,679,2.28,31.6,38.1,10.89,4.28,9.62,3.44,1.01,1.045
21,5,2.19,105170,23230,2652,1277,62800,178.3,17.8,666,2.1,31.93,38.2,10.47,4.16,9.64,3.35,0.95,1.102
22,1,2.43,103780,23230,2673,1258.3,62120,170,18.22,683,2,31.5,39.7,9.82,3.97,9.2,3.28,1.09,1.066
22,2,2.05,102880,23140,2660,1260.9,62580,168,18.02,665,2.11,30.84,38.2,11.19,3.91,9.46,3.75,1.11,1.033
22,3,1.74,104370,23150,2648,1283.3,62610,172.6,18.48,654,2.28,31.04,37.8,10.93,3.94,9.41,3.89,1.04,1.171
22,4,1.58,103890,23240,2639,1267.1,62750,172.8,18.27,682,1.99,30.96,37.43,10.74,3.93,9.68,3.43,0.94,1.104
22,5,2.14,104890,23190,2653,1278.4,62810,172.9,18.19,668,2.3,31.33,41,11.12,4.15,9.49,3.67,1.06,1.146
23,1,1.96,102240,23200,2679,1249.5,62640,161.7,18.34,667,2.1,31.24,38.6,11.02,4.01,9.27,3.33,0.99,1.115
23,2,1.75,101980,23000,2661,1229.8,62320,176.6,17.77,658,1.95,31.15,41.7,10.09,3.83,9.16,3.37,1.08,1.08
23,3,1.47,102290,23160,2657,1242.5,62030,166.5,18.39,646,2.09,31.06,37.5,10.85,4.05,9.23,3.24,0.95,1.101
23,4,1.49,102270,23100,2656,1243,62080,166.9,17.42,667,2.09,30.56,38.6,10,3.99,9.18,3.4,0.99,1.077
23,5,1.7,101450,23040,2679,1237.8,62540,169.1,18.28,666,2.18,31.36,40,11.16,3.99,9.16,3.4,1.1,1.068
24,1,1.92,101520,23140,2640,1238.4,62230,166.8,18.18,653,2.15,30.65,38.2,10.29,3.8,9.35,3.41,0.87,1.028
24,2,2.05,101890,23080,2632,1245,62260,164.5,17.9,670,2.14,30.26,37.6,11.07,3.82,9.23,3.22,0.956,1.076
24,3,2.5,101600,23110,2663,1252,62240,167.7,17.93,670,2.15,30.69,38,10.12,3.95,9.31,3.47,1.03,1.138
24,4,2.19,102420,23060,2626,1262,61830,162.5,17.76,666,2.03,30.2,35.7,10.58,3.93,9.25,3.32,1.01,1.073
24,5,2.15,102610,23050,2636,1265,62460,164.7,18.05,654,2.07,30.79,37.2,11,3.94,9.38,3.26,0.994,1.166
24,6,1.85,103090,23180,2625,1251,61450,168.8,17.79,691,2.03,30.55,37.7,10.61,3.7,9.32,3.21,1.01,1.061
24,7,2.42,103530,23270,2635,1264,61810,172,17.85,668,2.29,30.62,37.7,10.89,3.78,9.32,3.19,0.97,1.111
24,8,2.19,102670,23160,2650,1253,62130,167.3,18.05,669,2.01,31.23,39.3,10.13,3.92,9.34,3.16,1,1.08
24,9,2.02,101620,23080,2655,1234,61740,163.3,17.88,659,2.11,30.52,38.2,11.07,3.77,9.08,3.15,0.98,1.073
24,10,2.05,102910,23120,2657,1254,61720,162.2,18.39,657,2.01,30.45,37.5,10.21,4.09,9.33,3.23,0.94,1.045
24,11,1.84,102850,23030,2614,1266,62020,167.8,18.16,672,2.15,30.74,37.5,10.34,3.84,9.6,3.72,1.05,1.137
24,12,1.76,102360,23170,2660,1250,62240,172.1,17.93,684,2.2,30.57,40.5,11.23,3.96,9.46,3.32,1.15,1.102
24,13,2.12,101860,22960,2642,1237,62220,156.4,18.15,676,2.08,30.42,40,10.43,3.84,9.28,3.37,1.07,1.103
24,14,1.83,102470,23200,2676,1251.7,62000,159.9,18,651,2,30.73,41.9,11.61,3.86,9.73,3.4,1.1,1.06
24,15,1.84,103300,23150,2666,1267,62940,163,17.92,660,2.15,31.04,40.7,10.46,4.1,9.33,3.33,1.13,1.155
24,16,1.81,101800,23130,2662,1250,62660,162.2,18.48,658,1.99,30.96,40.3,10.59,4.01,9.28,3.58,1.09,1.074
24,17,1.85,102460,23230,2668,1260,62490,170.6,17.81,671,2.16,30.75,38.8,9.89,3.86,9.37,3.32,1.06,1.071
24,18,1.61,102120,23280,2660,1246,62550,159.8,18.3,672,1.99,30.59,40.1,10.72,3.82,9.42,3.71,0.96,1.036
24,19,1.83,101320,23090,2640,1256,62420,172.1,18.36,669,1.99,30.83,37.4,10.7,3.92,9.34,3.46,1,1.059
24,20,2.31,102260,23300,2651,1255,62210,163.7,17.69,680,1.98,30.36,38.3,11.3,3.79,9.34,3.86,1.07,1.015
,,,,,,,,,,,,,,,,,,,
,,,,,,,,,,,,,,,,,,,
,,,,,,,,,,,,,,,,,,,
,,,,,,,,,,,,,,,,,,,
,,,,,,,,,,,,,,,,,,,
,,,,,,,,,,,,,,,,,,,
,,,,,,,,,,,,,,,,,,,
,,,,,,,,,,,,,,,,,,,
,,,,,,,,,,,,,,,,,,,
,,,,,,,,,,,,,,,,,,,
,,,,,,,,,,,,,,,,,,,
,,,,,,,,,,,,,,,,,,,
,,,,,,,,,,,,,,,,,,,
,,,,,,,,,,,,,,,,,,,
,,,,,,,,,,,,,,,,,,,
,,,,,,,,,,,,,,,,,,,
,,,,,,,,,,,,,,,,,,,
,,,,,,,,,,,,,,,,,,,
,,,,,,,,,,,,,,,,,,,
,,,,,,,,,,,,,,,,,,,
,,,,,,,,,,,,,,,,,,,
,,,,,,,,,,,,,,,,,,,
