Repository: CSAFE-ISU/AOAS-2018-glass-manuscript

File: Glass_data/CE_clean_results.csv
Piece,Rep,Li7,Na23,Mg25,Al27,K39,Ca42,Ti49,Mn55,Fe57,Rb85,Sr88,Zr90,Ba137,La139,Ce140,Nd146,Hf178,Pb208
1,1,1.36,99560,23600,2803,1169.5,65280,168.4,18.12,677,2.01,32.06,44.96,10.51,4.31,9.59,3.55,1.205,0.993
1,2,1.43,100410,23560,2763,1174.2,64090,171.9,18.19,689,2.02,31.82,42.89,11.13,4.24,9.63,3.61,1.195,1.071
1,3,1.46,99660,23690,2790,1171.4,64810,177,17.94,670,2,31.76,44.13,10.89,4.23,9.77,3.73,1.204,1.016
1,4,1.4,99880,23420,2750,1189.9,64610,180.1,18.23,681,2,31.87,42.77,10.76,4.22,9.69,3.54,1.178,1.057
1,5,1.38,99920,23440,2758,1189.2,64690,173.7,18.38,689,1.906,31.6,41.39,10.86,4.3,9.51,3.77,1.014,1.041
2,1,1.39,98770,23760,2834,1177.5,65290,175.1,18.17,686,2.07,32.34,45.46,11.25,4.4,9.66,3.73,1.142,1.082
2,2,1.22,99110,23570,2796,1183.2,65500,180,18.2,676,2.14,32.91,44.2,11.41,4.35,9.95,3.54,1.168,1.123
2,3,1.55,99020,23450,2775,1190.3,65050,178,18.37,681,2.05,31.87,41.19,11.08,4.38,9.65,3.66,1.055,1.069
2,4,1.46,99930,23630,2801,1198.3,65490,176.9,18.41,686,2.03,32.74,44.6,11.3,4.28,9.8,3.74,1.154,1.081
2,5,1.33,99640,23310,2775,1191.5,65200,176.5,18.18,685,2.13,32.64,45.26,10.96,4.28,9.76,3.73,1.136,1.083
2,6,1.36,99890,23350,2696,1196.1,63680,177.7,18.18,675,1.93,31.41,42.4,11.07,4.17,9.69,3.52,1.076,1.113
2,7,1.44,100150,23410,2709,1204.3,64160,177.8,18.41,678,2.03,31.37,43.5,11.24,4.16,9.86,3.56,1.174,1.029
2,8,1.59,99380,23510,2744,1189,64020,177.6,18.34,690,2.12,31.67,44.21,10.95,4.08,9.68,3.58,1.143,1.061
2,9,1.52,99520,23370,2716,1195.7,64600,176.1,18.44,678,2.161,31.29,42.98,11.05,4.21,9.77,3.56,1.118,1.065
2,10,1.84,100860,23440,2717,1207.3,64040,175.7,18.44,664,2.02,31.43,41.69,10.86,4.29,9.83,3.48,1.136,1.054
2,11,1.34,98050,23830,2874,1178.4,67090,177,18.46,675,2.09,33.04,42.22,11.3,4.52,9.85,3.77,1.089,1.079
2,12,1.12,98610,23960,2875,1185.5,66920,179.8,18.76,689,1.94,32.62,43.97,11.11,4.55,9.94,3.75,1.161,1.032
2,13,1.52,97650,23800,2848,1182.1,66640,180.7,18.45,684,2.06,32.86,44.68,11.54,4.63,9.81,3.84,1.178,1.016
2,14,1.42,98420,23750,2836,1186.7,66570,172.7,18.49,679,2.11,32.93,41.58,11.1,4.41,9.9,3.89,1.089,1.039
2,15,1.58,99550,24060,2853,1191.3,66910,182.2,18.59,678,2.13,33.07,42.88,11.63,4.43,10,3.77,1.118,1.088
2,16,1.44,98520,23910,2905,1185.1,67620,173.3,18.76,685,1.96,33.62,44.4,11.6,4.54,10.08,3.77,1.207,1.081
2,17,1.28,97270,23700,2886,1180,67600,180.5,18.47,676,2.13,33.43,44.8,11.52,4.49,9.93,3.94,1.205,1.06
2,18,1.44,97830,23670,2877,1175.9,67400,179.8,18.55,680,2.14,33.67,44.82,11.43,4.56,10.15,4,1.211,1.078
2,19,1.37,98600,23860,2873,1195,67590,183.4,18.5,685,2.05,33.59,44,12.03,4.6,9.95,3.78,1.222,1.065
2,20,1.39,100340,23820,2872,1212,66780,179.2,18.69,694,2.14,33.7,45.8,11.74,4.39,10.15,3.93,1.259,1.061
3,1,1.41,98910,24050,2899,1186.2,67460,182.9,18.58,687,1.95,33.44,43.8,12.17,4.63,10.09,3.88,1.217,1.066
3,2,1.52,98580,23920,2885,1190,68260,184.7,19.14,680,2.13,33.76,46,11.64,4.46,9.97,3.86,1.16,1.056
3,3,1.56,98440,23970,2901,1186,68050,178.3,18.6,687,2.01,33.84,46.12,11,4.49,10.02,4.03,1.213,1.046
3,4,1.23,97660,23840,2896,1171,67670,179.3,18.59,681,2.06,33.55,45.52,11.18,4.69,10.08,3.6,1.162,1.056
3,5,1.16,98140,23910,2895,1188.9,67670,182.7,18.69,682,1.96,33.79,45.34,11.82,4.64,10.02,3.8,1.214,1.05
4,1,1.74,99820,23330,2741,1187.5,63940,177.5,18.13,673,2.14,31.55,41.19,11.35,4.2,9.76,3.64,1.136,1.04
4,2,1.89,100060,23310,2743,1195.9,64630,172.9,18.14,664,2.15,32,40.36,10.54,4.17,9.71,3.63,1.093,1.128
4,3,1.5,99170,23180,2748,1194.9,65000,173.1,18.65,659,2.11,31.56,41.32,11.27,4.22,9.86,3.56,1.097,1.083
4,4,1.55,99350,23190,2744,1192.4,65050,179.8,18.63,680,2.04,31.93,40.2,11.59,4.16,9.76,3.59,1.074,1.061
4,5,1.64,99570,23240,2744,1201.5,65360,175.4,18.58,683,2.01,31.85,41.83,10.75,4.23,9.83,3.76,1.13,1.066
5,1,1.84,100830,23260,2699,1211.2,63760,170.6,18.18,675,2.07,30.77,42.7,11.03,4.22,9.6,3.4,1.038,1.093
5,2,1.68,101200,23220,2698,1209,63700,168.6,18.42,672,2.06,31.11,41.5,10.77,4.18,9.61,3.41,1.121,1.113
5,3,1.93,101400,23370,2712,1216,63860,169.5,18.4,678,2.09,31.39,40,11.01,4.21,9.82,3.71,1.144,1.092
5,4,2.02,101700,23000,2650,1218,63070,175.1,17.73,664,2.06,31.14,41.2,11.3,4.06,9.54,3.45,1.117,1.121
5,5,1.94,101400,23240,2682,1210,63820,174.3,18.33,672,2.04,31.45,38.2,10.66,4.13,9.63,3.4,1.021,1.088
6,1,1.57,97780,23540,2853,1178.6,67000,177.6,18.65,669,2.09,32.59,46.8,11.74,4.3,9.8,3.84,1.156,1.099
6,2,1.46,99010,23610,2848,1183.4,66420,179.8,18.17,674,2.1,32.86,44.55,11.51,4.35,10,3.88,1.216,1.032
6,3,1.62,99960,23520,2809,1190,65910,176.9,18.56,675,2.12,32.61,41.71,11.43,4.33,9.9,3.68,1.084,1.079
6,4,1.42,99500,23380,2807,1192.6,65860,178.4,18.28,669,2.14,32.44,44.1,11.79,4.24,9.79,3.5,1.137,1.083
6,5,1.64,100480,23350,2780,1202.8,65570,171.3,18.37,662,2.08,32.31,43.9,12.02,4.35,9.87,3.52,1.187,1.141
7,1,1.71,100680,23050,2703,1207.8,64000,180.6,18.58,671,2.1,31.36,39.06,10.93,4.25,9.71,3.34,1.04,1.145
7,2,1.68,101130,23040,2707,1202.2,64180,177.7,18.4,661,2.2,31.48,42.1,11.33,4.38,9.7,3.46,1.064,1.102
7,3,1.75,100630,22730,2666,1199.9,63600,165.8,18.02,648,2.07,30.97,39.5,10.52,3.87,9.46,3.55,1.08,1.109
7,4,1.41,100210,23170,2760,1200,64540,176.8,18.26,657,2.04,31.59,44.2,11.19,4.27,9.84,3.55,1.116,1.12
7,5,1.81,100650,23000,2715,1204.7,64030,177.9,18.04,663,1.97,31.41,43.3,11.66,4.17,9.59,3.51,1.061,1.067
8,1,1.71,101240,23520,2771,1192,64480,171.4,18.11,662,2.08,31.81,40.48,11.72,4.21,9.69,3.8,1.084,1.064
8,2,1.73,100610,23340,2769,1201.1,64780,177.4,18.26,652,2.04,31.78,42.6,11.34,4.31,10.03,3.72,1.138,1.07
8,3,1.69,101090,23460,2764,1200.6,65100,173.5,18.44,656,2.11,31.82,42.3,11.02,4.21,9.96,3.53,1.117,1.101
8,4,1.64,102010,23540,2769,1204.8,64630,174.1,17.96,663,2.06,31.71,42.06,10.94,4.37,9.99,3.73,1.146,1.107
8,5,1.71,101840,23370,2755,1215,64880,170.7,18.26,672,2.09,32.18,41.6,11.01,4.33,9.97,3.71,0.985,1.114
9,1,1.48,100160,23450,2793,1183.3,65020,177,18.33,635,1.92,31.63,40.5,11.24,4.31,9.77,3.67,1.052,1.07
9,2,1.41,101180,23460,2794,1203.5,66040,175.3,18.37,657,1.97,32.38,42.1,10.96,4.4,9.91,3.45,1.005,1.049
9,3,1.63,101400,23590,2778,1210,65620,174.7,18.57,671,2.07,32.79,42.5,11.65,4.28,9.96,3.51,1.158,1.088
9,4,1.32,101350,23570,2785,1200,65220,172,18.18,660,2.07,31.56,41.97,10.95,4.27,9.72,3.65,1.062,1.097
9,5,1.55,101460,23710,2800,1194.3,65140,170,18.29,660,2.03,31.7,40.78,11.69,4.42,9.72,3.69,1.146,1.048
10,1,1.61,101690,23230,2691,1202.4,63340,167,18.24,668,2.09,31.23,42.8,10.47,4.08,9.69,3.48,1.116,1.064
10,2,1.67,101850,23130,2675,1204.7,63500,169.9,18.21,647,2.042,31,41.11,10.81,4.08,9.71,3.5,1.066,1.074
10,3,1.62,101110,22900,2682,1210.1,63960,171.5,18.25,664,2.088,30.93,41.53,10.58,4.04,9.63,3.53,1.064,1.132
10,4,1.65,100830,23250,2730,1200.1,64330,173,17.95,661,2.21,31.61,44.1,11.46,4.35,9.68,3.76,1.177,1.088
10,5,1.58,101370,23090,2686,1210.5,63880,166.9,18.09,666,2.05,31.72,42.9,11.14,4.11,9.76,3.64,1.098,1.071
11,1,1.42,100670,23310,2770,1198.4,64850,174.9,18.12,674,2.16,32.23,43.82,11.1,4.09,9.83,3.51,1.122,1.055
11,2,1.56,100800,23230,2751,1208.3,65000,181,18.29,671,2.05,31.81,43.4,10.94,4.43,9.75,3.73,1.144,1.093
11,3,1.56,100080,23220,2746,1206.3,65630,178.4,18.69,655,2.12,32.61,41.21,10.89,4.34,9.81,3.9,1.124,1.081
11,4,1.59,100680,23260,2729,1218,65220,175.6,18.55,654,2.11,31.92,41.6,10.88,4.28,9.93,3.63,1.041,1.038
11,5,1.36,100350,23240,2745,1201.3,64860,173.8,18.48,663,2.06,32.27,39.43,11.69,4.33,10.03,3.65,1.16,1.054
12,1,1.64,99830,23300,2757,1192.4,65360,175.1,18.44,658,1.91,31.82,39.54,10.98,4.41,9.83,3.74,1.051,1.065
12,2,1.22,99600,23380,2768,1189.6,65760,176.9,18.37,671,2.12,32.05,40.98,11.08,4.43,9.96,3.52,1.084,1.014
12,3,1.6,101120,23480,2773,1204,65740,180.5,18.62,674,2.11,32.48,42.72,10.84,4.32,9.95,3.73,1.055,1.083
12,4,1.51,101410,23540,2765,1201,65210,173.1,18.48,668,2.08,32.36,41.4,10.81,4.51,9.99,3.74,1.057,1.128
12,5,1.5,101570,23450,2759,1208,65360,169,18.16,658,2.11,32.05,42.2,11.2,4.38,9.9,3.71,1.17,1.051
13,1,1.32,97490,23810,2901,1156.6,67470,181.7,18.48,650,2.04,33.2,43.8,11.33,4.58,9.97,3.83,1.157,1.013
13,2,1.23,97450,23760,2898,1157.2,67650,180.7,18.3,656,2.1,32.95,43.7,11.31,4.53,9.83,3.87,1.22,0.974
13,3,1.42,98490,23870,2907,1174.3,67800,180.9,18.29,654,2.07,33.39,43.5,11.81,4.61,10.13,3.94,1.103,1.01
13,4,1.31,98130,23530,2865,1180.1,67750,178.2,18.15,665,2.09,33.25,42.5,11.17,4.43,10.08,3.86,1.139,1.026
13,5,1.19,98800,23850,2896,1177.7,67450,186.8,18.45,648,2,33.18,41.9,11.79,4.48,9.91,3.92,1.182,1.056
14,1,1.08,97620,23700,2898,1175.5,67480,177.7,18.67,669,2.08,33.2,43.26,11.55,4.59,9.89,3.77,1.144,1.044
14,2,1.22,98150,23510,2858,1171.4,66590,170.9,18.28,656,1.99,33.26,43.98,11.28,4.4,10.02,3.85,1.23,1.034
14,3,1.49,99130,23650,2834,1187.9,66500,178,18.66,650,2.02,32.86,43.83,11.5,4.45,9.9,3.59,1.089,1.05
14,4,1.44,99280,23540,2844,1179.1,66860,172.8,18.2,681,2.09,32.98,44.4,11.99,4.42,10.05,3.65,1.208,1.039
14,5,1.25,98570,23580,2851,1189.8,67010,178.5,18.19,667,2.06,33.03,45.99,12,4.55,9.79,3.75,1.195,1.085
14,6,1.18,98070,23500,2861,1186.9,67130,177.1,18.55,645,2.12,33.01,44.39,11.15,4.51,10.02,3.71,1.136,1.076
14,7,1.08,98020,23660,2884,1184.5,67660,189.1,18.36,664,2.08,33.68,42.38,11.56,4.53,10.24,3.9,1.117,1.042
14,8,1.14,98340,23450,2855,1187,66620,176.7,18.49,662,1.97,32.95,44.1,11.59,4.6,9.97,3.94,1.19,1.05
14,9,1.5,99080,23390,2811,1197.4,66150,174.8,18.05,676,2.01,32.74,43.86,11.72,4.3,9.94,3.93,1.104,0.996
14,10,1.14,99120,23510,2824,1191.7,66490,179.4,18.08,669,2.06,32.34,44,11.53,4.39,9.92,3.82,1.106,1.082
14,11,1.34,98550,23760,2903,1174.2,67140,179.7,18.57,669,2.1,33.51,44.2,11.35,4.5,9.96,3.97,1.202,1.058
14,12,1.27,99090,23520,2856,1194,66840,172.3,18.37,677,2,33.26,43.55,12.09,4.59,9.96,3.86,1.203,1.029
14,13,1.57,99320,23620,2857,1186,66660,174.9,18.19,678,2.04,32.68,44.6,11.18,4.42,9.93,3.67,1.16,1.073
14,14,1.34,98640,23370,2818,1191.5,66290,177.8,18.38,671,2,32.95,42.61,11.58,4.41,9.98,3.61,1.099,1.033
14,15,1.29,99350,23600,2820,1197.8,66450,175.3,18.35,662,1.97,32.77,41.49,11.57,4.38,9.91,3.73,1.03,1.052
14,16,1.59,99540,23310,2737,1197.5,64320,173.8,18.48,661,2.1,31.76,43.07,11.33,4.24,9.84,3.71,1.091,1.077
14,17,1.35,99030,23170,2751,1194.8,64440,177.2,18.48,645,1.97,31.55,42.54,11.42,4.25,9.68,3.69,1.17,1.072
14,18,1.61,100180,23350,2746,1207,64710,174.9,18.34,650,2.1,31.44,43.57,11.35,4.11,9.72,3.66,1.096,1.079
14,19,1.78,100550,23170,2726,1209.4,63960,170.5,18.14,657,2.06,30.96,42.64,11.15,4.29,9.54,3.78,1.134,1.084
14,20,1.62,99860,22980,2691,1206.4,63720,172.7,18.38,663,2,30.79,40.74,10.67,4.04,9.63,3.49,1.068,1.108
15,1,1.28,97840,23460,2852,1171,66480,183.3,18.34,670,1.9,32.74,42.4,11.5,4.46,9.72,3.77,1.11,1.027
15,2,1.33,98180,23660,2849,1184.8,66370,183,18.24,649,2.03,32.77,44.1,12.03,4.51,9.96,3.76,1.243,1.025
15,3,1.35,99430,23360,2804,1195.5,65410,182.5,18.75,653,2.05,32.21,43.17,11.33,4.38,9.77,3.59,1.054,1.068
15,4,1.42,99050,23420,2813,1191.3,65760,177.5,18.41,660,2.03,32.4,43.8,11.61,4.37,9.74,3.72,1.146,1.044
15,5,1.56,99940,23280,2766,1196.5,65070,177.3,18.36,677,2.05,32.33,41.64,11.2,4.45,9.82,3.91,1.102,1.058
16,1,1.41,100060,23060,2704,1197.7,64260,175.2,17.89,653,2.05,31.05,41.07,11.27,4.26,9.84,3.74,1.04,1.142
16,2,1.63,100080,22940,2690,1201.6,63000,168.2,18.25,647,1.93,30.91,40.13,10.85,4.2,9.63,3.32,1.009,1.118
16,3,1.62,99970,22860,2681,1200.1,62830,166.5,17.7,651,1.99,31.24,41.24,10.34,4.25,9.38,3.4,0.998,1.088
16,4,1.75,100800,23000,2659,1203,62810,175.2,17.91,659,2.15,31.07,39.46,11.05,4.14,9.7,3.48,0.993,1.032
16,5,1.76,101060,23090,2672,1216.8,63310,178,17.98,666,2.13,31.21,42.4,11.26,4.23,9.61,3.64,1.115,1.091
17,1,1.6,99750,23100,2727,1188.7,63910,173,18.3,665,1.94,31.67,41.2,11.3,4.29,9.8,3.6,1.108,1.093
17,2,1.69,100210,23120,2705,1203.1,64380,176.1,17.94,652,2.06,31.33,41.7,11.15,4.41,9.72,3.49,1.107,1.038
17,3,1.89,101820,23040,2664,1215.1,62930,169.2,18.31,663,2.07,30.68,39.7,10.51,4.13,9.76,3.34,1.056,1.105
17,4,1.47,99760,23030,2673,1193.7,63350,171.7,18.04,654,2.15,30.99,38.93,10.44,4.24,9.58,3.27,1.045,1.096
17,5,1.69,100920,23130,2687,1214,63730,178.3,18.32,658,2.18,30.88,40.5,10.98,4.27,9.62,3.54,1.038,1.03
18,1,1.34,98250,23330,2800,1180.6,65730,175.1,18.34,666,2.05,32.41,44.72,11.5,4.39,9.68,3.55,1.21,1.052
18,2,1.32,99220,23460,2769,1182.5,64950,175.8,18.09,651,2.04,31.6,40.8,11.12,4.3,9.79,3.67,1.167,1.011
18,3,1.57,99240,23440,2757,1185,65330,176.2,18.09,654,1.99,32.29,43.33,11.32,4.35,9.7,3.71,1.097,1.041
18,4,1.46,99260,23190,2727,1195,64770,174.9,17.94,675,2.05,31.45,44.6,10.83,4.27,9.79,3.74,1.195,1.074
18,5,1.29,100510,23270,2680,1206.2,64030,177.7,18.19,661,2.14,31.54,39.31,11.5,4.23,9.88,3.56,0.913,1.076
19,1,1.32,99740,23150,2703,1189.4,63600,171.9,18.41,643,2.18,30.78,39.87,10.87,4.15,9.73,3.66,1.011,1.113
19,2,1.83,100030,22830,2662,1203.2,63040,165.1,18.15,657,2.08,30.45,41.5,10.61,4.05,9.34,3.44,1.212,1.119
19,3,1.68,99850,23070,2702,1198.7,63310,173.1,17.84,638,2.01,31.23,38.9,11.71,4.23,9.32,3.62,1.09,1.028
19,4,1.77,100280,23080,2704,1195.1,63390,169.5,18.51,656,2.04,31.36,41.8,10.77,4.03,9.39,3.65,1.058,1.098
19,5,1.5,100070,23130,2689,1198.6,63930,166.9,18.37,659,2.11,31.61,37.54,10.94,4.23,9.62,3.36,1.024,1.028
20,1,1.45,98490,23340,2780,1174.8,65300,173.2,18.41,654,2.12,32.03,39.87,11.51,4.37,9.68,3.7,1.081,1.026
20,2,1.3,98180,23420,2784,1179.4,65250,176.4,18.24,656,2.12,31.88,39.07,11.48,4.31,9.72,3.67,1.036,1
20,3,1.55,99610,23320,2781,1195.6,64920,180.5,18.06,663,2.06,32.28,44,10.89,4.26,9.7,3.49,1.084,1.088
20,4,1.63,99340,23340,2783,1188.4,65140,173,17.89,670,2,32.08,42.01,11.55,4.37,9.78,3.65,1.204,1.047
20,5,1.35,99820,23320,2780,1197.7,65110,172.6,18,646,1.96,32.27,41.8,11.11,4.35,9.88,3.56,1.033,1.05
21,1,1.85,99560,23550,2792,1189.3,65590,170.7,18.71,674,2.03,31.84,44.73,11.62,4.29,9.57,3.67,1.11,1.041
21,2,1.64,100460,23400,2751,1189,64800,169.8,18.26,657,1.99,31.62,43.67,10.95,4.17,9.67,3.82,1.1,1.036
21,3,1.64,99150,23330,2751,1186,64450,174.5,18.32,650,2.18,31.98,41.5,10.88,4.33,9.68,3.59,1.062,1.046
21,4,1.47,100440,23420,2747,1198.5,64730,174.1,18.77,659,2.16,31.66,40.25,10.78,4.29,9.74,3.46,1.02,1.056
21,5,1.4,100750,23410,2750,1187.6,64310,172.1,18.11,664,2.1,31.62,39.51,11.69,4.23,9.74,3.49,1.039,1.076
22,1,1.24,98690,23590,2802,1168.6,65060,177.4,18.21,665,1.94,31.26,40.44,11.03,4.25,9.51,3.6,1.12,0.987
22,2,1.65,99210,23630,2808,1175.4,65600,174.1,18.62,663,2.07,32.53,39.26,11.51,4.31,9.86,3.54,1.052,1.036
22,3,1.71,100420,23470,2774,1183.8,64710,172.6,18.25,659,2.11,32.35,38.98,11.76,4,9.63,3.76,1.011,1.046
22,4,1.38,100020,23440,2772,1186.1,64630,174.2,18.57,663,2.01,31.81,40.63,10.83,4.22,9.8,3.48,1.075,1.084
22,5,1.39,100230,23470,2780,1190.1,65010,171.9,18.46,673,2.1,31.85,41.25,11.46,4.28,9.76,3.43,1.065,1.057
23,1,1.43,99560,23400,2785,1174.1,64470,168.6,18.15,667,2.05,31.85,43.6,11.2,4.18,9.56,3.78,1.11,1.081
23,2,1.48,99530,23300,2752,1179.1,64300,176.8,18.25,657,2.02,31.23,38.76,10.99,4.27,9.59,3.57,1.006,1.079
23,3,1.56,100260,23280,2762,1182.6,64570,179.2,18.04,657,2.18,31.78,43.1,10.99,4.34,9.61,3.66,1.092,1.077
23,4,1.33,99890,23430,2773,1182,64920,179.5,17.98,681,2.13,31.92,44.4,11.29,4.28,9.63,3.73,1.245,1.07
23,5,1.54,100430,23330,2750,1191.5,64330,173.6,18.28,678,2.07,31.51,43.3,10.96,4.32,9.79,3.65,1.096,1.078
24,1,1.7,99150,23450,2807,1151.5,64150,175.3,18.49,674,2.04,32.07,45.2,10.97,4.31,9.58,3.74,1.06,1.077
24,2,1.34,99920,23580,2807,1169.3,65180,176.3,18.2,659,2.01,31.61,45.1,11.59,4.14,9.58,3.7,1.18,1.086
24,3,1.45,99280,23270,2757,1174.3,64910,168.2,18.26,689,2.04,32.14,43.23,10.92,4.28,9.58,3.71,1.079,1.057
24,4,1.51,99510,23350,2769,1181,65110,171.2,18.56,677,1.98,31.57,44.5,11.74,4.4,9.64,3.88,1.221,1.076
24,5,1.4,100200,23240,2751,1180,64160,170.1,17.98,664,2.12,31.77,39.57,11.46,4.43,9.7,3.75,1,1.066
24,6,1.58,99730,23370,2778,1160.7,63910,170.6,17.94,683,2.03,31.24,44.5,10.51,4.22,9.59,3.8,1.092,1.115
24,7,1.72,99230,23300,2759,1170.5,64810,168.7,18.04,669,2,31.47,44.6,11.28,4.14,9.53,3.7,1.101,1.042
24,8,1.48,99820,23240,2758,1184.8,64710,183,18.24,662,2.11,31.44,43.8,11.2,4.27,9.62,3.5,1.14,1.098
24,9,1.37,100130,23240,2734,1180,64210,182.9,18.19,672,2.02,31.58,43.2,10.92,4.15,9.54,3.58,1.082,1.075
24,10,1.55,100480,23250,2750,1187.1,64330,176,18.28,671,2.04,31.01,42.7,11.28,4.24,9.61,3.56,1.107,1.064
24,11,1.52,99680,23270,2749,1176.8,64260,174.6,18.34,651,2.05,31.61,41.03,11.17,4.31,9.58,3.52,1.078,1.077
24,12,1.47,100490,23210,2733,1184.5,64470,174.3,18.6,671,1.99,31.46,41.75,10.91,4.23,9.69,3.68,1.103,1.078
24,13,1.62,99870,23130,2726,1183.5,64150,167.9,18.34,666,2.11,31.92,43.8,10.59,4.32,9.51,3.8,1.19,1.079
24,14,1.48,99290,23170,2735,1163.8,64140,174,18.36,681,2.02,31.22,38.75,10.99,4.33,9.67,3.4,1.07,1.089
24,15,1.48,99420,23280,2727,1170.8,64250,165.7,18.23,679,2.03,31.31,39.2,11.18,4.22,9.68,3.55,1.03,1.069
24,16,1.43,100330,23110,2704,1174,63360,168,18.08,667,2.04,31.3,38.15,10.64,4.23,9.69,3.62,0.994,1.054
24,17,1.49,99860,23240,2718,1168.2,63580,169.4,18.28,645,2.07,30.82,39.6,11.07,4.13,9.34,3.41,0.98,1.034
24,18,1.51,99990,23250,2718,1170,63760,173.1,18.1,646,2.06,30.92,40.6,10.75,4.22,9.4,3.51,1.048,1.073
24,19,1.47,99710,23150,2716,1159.1,63900,171.3,18.2,663,1.95,31.43,40.4,10.86,4.12,9.51,3.4,1.069,1.073
24,20,1.6,100050,23170,2718,1167.2,63810,175.4,18.14,653,1.98,31.45,40.9,10.91,4.2,9.45,3.79,1.108,1.085

File: Glass_data/CF_clean_results.csv
Piece,Rep,Li7,Na23,Mg25,Al27,K39,Ca42,Ti49,Mn55,Fe57,Rb85,Sr88,Zr90,Ba137,La139,Ce140,Nd146,Hf178,Pb208
1,1,0.98,100810,23980,2849,1166,64440,176.9,18.86,679,2.29,32.23,40.2,11.6,4.5,9.57,3.35,1.2,1.084
1,2,0.99,102900,24240,2833,1190,63740,162,18.45,690,2.69,32.01,37.7,12.4,4.45,10.07,3.83,1.05,1.13
1,3,1.12,102000,23370,2728,1208,62170,174,18.32,691,2.41,31.01,37.5,10.84,4.22,9.94,3.66,1.08,1.063
1,4,1.14,101200,23370,2735,1161,62520,166.2,18.55,677,1.88,30.45,36.2,11.11,4.16,9.7,3.6,1.05,1.013
1,5,1.29,102600,23680,2718,1221,62710,158,18.58,673,1.65,31.2,37.3,10.62,4.31,9.43,3.39,0.97,1.083
2,1,1.5,102100,23580,2689,1207,62130,163,18.56,666,2.11,30.73,38.4,10.23,4.13,9.57,3.33,0.98,1.035
2,2,1.53,102700,23180,2671,1212,61280,158.8,19.14,683,2.41,30.8,36.1,11.21,4.05,9.53,3.86,0.94,1.11
2,3,1.47,103500,23300,2691,1235,62260,165.6,18.82,685,1.81,30.65,36.5,10.58,4.29,9.81,3.05,0.94,1.065
2,4,1.26,101600,23100,2628,1242,61090,170.2,18.43,661,2.56,30.84,34.5,11.25,4.11,9.75,3.68,0.95,1.022
2,5,1.77,103300,23040,2633,1255,61790,164.6,18.54,680,2.2,31.15,34.8,10.21,4.06,9.7,3.42,0.94,1.016
2,6,1.53,103800,23110,2635,1269,62070,167.2,18.08,675,2.5,30.85,35.8,11.1,4.13,9.62,3.75,1.04,1.113
2,7,1.52,102200,23010,2661,1246,62060,167.7,18.06,661,2.1,29.42,33.7,10.42,4.13,9.54,3.37,0.89,1.035
2,8,1.4,102100,22910,2617,1267,61650,169.6,18.18,658,2.21,30.32,33.6,9.19,4.15,9.6,3.49,0.93,1.083
2,9,1.74,103100,22990,2659,1264,62410,165.9,18.35,712,2.13,30.86,34.2,10.33,4.02,9.63,3.7,0.92,1.062
2,10,1.61,101800,23010,2652,1221,62120,166.9,18.3,661,1.91,30.42,35.7,11.05,4.23,9.46,3.1,0.82,1.091
2,11,1.43,102400,23170,2644,1241,62740,170,18.73,667,2.02,30.21,34.9,10.67,4.24,9.82,3.49,0.94,0.986
2,12,1.75,101800,22870,2649,1240,61530,167.9,17.75,696,2.19,29.94,34.3,10.13,4.09,9.48,3.32,1.02,1.002
2,13,1.6,101000,22770,2616,1254,62230,169,18.46,695,2.08,30.37,36.4,11.29,3.93,9.31,3.46,1.02,1.076
2,14,1.74,102000,22770,2623,1268,61400,165.2,18.51,670,2.22,30.79,33.8,10.15,4.07,9.44,3.55,0.93,1.06
2,15,1.45,102600,22870,2642,1271,61850,175,18.22,677,2.22,30.24,37.4,10.86,4.13,9.66,3.79,1.05,0.984
2,16,1.53,101300,22860,2637,1228,62790,170,18.23,659,2.13,30.64,34.3,11.01,4.16,9.42,3.25,1.03,1.058
2,17,1.51,101300,22800,2614,1258,61460,163.1,18.2,654,2.26,30.86,34.3,11.36,4.11,9.43,3.25,0.98,1.077
2,18,1.4,101900,22850,2637,1245,61960,171.9,18.31,667,2.26,30.42,34.3,11,4.03,9.47,3.71,0.88,1.097
2,19,1.6,101900,22590,2605,1272,61610,163.1,17.94,667,2.24,30.61,35.3,9.76,3.91,9.48,3.28,0.84,1.058
2,20,1.67,103000,22980,2614,1289,61750,174,17.8,684,2.33,30.22,36,10.63,4.13,9.25,3.38,0.93,1.105
3,1,1.21,98500,23430,2796,1206,65060,176.9,18.41,651,2.24,31.95,41,11.8,4.1,9.9,3.42,1.05,1.052
3,2,1.32,100320,23540,2765,1213,64940,168.1,18.59,659,2.18,31.8,37.4,12.1,4.36,9.84,3.73,0.97,1.003
3,3,1.16,98800,23350,2770,1210,65000,182,18.4,674,2.18,31.41,37.1,11.01,4.16,9.5,3.84,1.15,1.01
3,4,1.17,99380,23590,2804,1210,65290,176.8,18.12,675,2.21,32.08,40.6,11.82,4.34,9.75,3.61,1.09,1.043
3,5,1.34,100100,23370,2732,1235,64760,159.3,18.33,671,2.1,31.04,39.1,10.19,4.39,9.82,3.53,0.92,1.062
4,1,0.85,98400,23530,2848,1183,65390,176.7,18.12,679,1.93,32.42,42.7,11.26,4.28,9.73,3.97,0.98,0.947
4,2,0.68,98210,23730,2840,1196,66080,175,17.94,655,2.14,32.93,43.1,11.74,4.64,9.78,4.03,1.1,1.009
4,3,1.01,98700,23510,2830,1206,65640,169,18.62,665,2.21,33.06,42.6,10.7,4.53,9.82,3.86,1.06,0.994
4,4,0.85,96970,23470,2828,1198,66340,184.3,18.14,675,2.02,32.12,39.1,11.45,4.34,9.67,3.9,0.95,0.993
4,5,1.03,98800,23570,2819,1200,65880,179.3,18.8,671,2.22,31.51,36.8,10.73,4.37,9.7,3.74,0.89,1.015
5,1,1.26,100400,23400,2767,1225,64120,181.8,18.84,664,2.16,31.93,36.8,11.16,4.27,9.64,3.49,0.82,1.059
5,2,1.5,101280,23150,2687,1247,63560,174,18.26,662,2.19,31.18,35.3,9.81,4.31,9.43,3.62,1.04,1.074
5,3,1.33,101400,23370,2717,1251,63970,170,17.87,658,2.12,30.86,36.7,10.51,4.1,9.73,3.58,0.91,1.057
5,4,1.16,100200,23090,2707,1229,63210,163.3,18.34,668,1.98,30.86,35.8,10.1,4.29,9.76,3.41,0.93,1.069
5,5,1.11,100900,23360,2745,1238,64670,166.6,17.94,660,1.97,31.15,35.7,11.51,4.24,9.57,3.57,1,1.082
6,1,1.73,101900,22810,2635,1257,61800,157.4,17.51,641,2.1,29.6,34.9,9.74,3.98,9.57,3.59,0.9,1.055
6,2,1.39,102100,22900,2619,1254,61910,169,18.39,656,2.39,29.95,33.6,10.47,3.89,9.47,3.49,0.93,1.093
6,3,1.65,102300,22840,2617,1306,62310,171,18.16,649,2.18,29.84,34.3,10.75,4.08,9.5,3.5,0.84,1.053
6,4,1.7,101900,22780,2620,1278,61970,175,18.05,690,2.35,29.82,35,10.71,4.03,9.95,3.32,0.98,1.066
6,5,1.65,101900,22740,2625,1249,62770,167.1,18.5,664,2.22,30.83,36.4,10.64,4.16,9.81,3.49,0.88,1.019
7,1,1.69,99470,23000,2674,1207,62520,169,18.22,666,2.16,30.37,35.3,9.89,3.96,9.72,3.75,0.96,0.996
7,2,1.55,100500,22860,2648,1215,62740,169,18.51,638,2.46,30.07,35.1,11,4.25,9.34,3.35,0.91,1.089
7,3,1.49,102000,23020,2671,1245,62960,167.1,18.02,685,2.23,30.85,36.6,10.33,4.08,9.82,3.94,1.04,1.097
7,4,1.27,100170,23140,2665,1206,63320,166.3,18.04,652,2.11,31.11,37.1,11.46,4.21,9.5,3.06,0.88,1.051
7,5,1.44,99990,22880,2676,1213,62970,164.6,18.34,646,2.41,29.78,40,11,4.26,9.36,3.39,0.97,0.986
8,1,1.51,100550,23030,2687,1211,62990,175,18.33,652,2.26,30.88,37,10.18,4.24,9.72,3.42,0.95,1.061
8,2,1.47,101500,22860,2661,1219,62390,169.9,18.29,627,2.08,31.92,36.7,11.22,4.15,9.59,3.56,0.98,1.128
8,3,1.43,101200,22940,2667,1245,63420,172,18.02,655,2.31,30.32,35.3,10.87,4.21,9.59,3.62,1.02,1.031
8,4,1.43,99670,22730,2675,1214,62650,166,18.07,644,2.13,30.73,36.6,10.16,3.88,9.25,3.53,0.88,0.996
8,5,1.33,101600,23000,2693,1239,63830,160.9,18.11,662,1.92,30.69,35.9,11.34,4.05,9.79,3.55,0.97,1.007
9,1,1.73,102000,23090,2661,1226,62690,161.9,18.16,643,1.96,30.8,37.1,10.51,4.19,9.77,3.42,0.95,1.054
9,2,1.57,101070,23170,2687,1221,62970,167.1,18.4,641,1.91,30.58,35.2,12.1,3.98,9.77,3.28,0.86,1.077
9,3,1.38,101400,22830,2641,1245,62220,169,18.38,646,2,29.95,35.4,11.4,4,9.5,3.68,0.92,0.98
9,4,1.36,101730,23100,2662,1239,62770,169,18.74,623,2.37,31.19,34.1,11.06,4.1,9.71,3.81,0.98,1.104
9,5,1.52,101300,22900,2654,1243,62500,171.8,18.39,655,2,30.68,34.6,10.6,4.02,9.67,3.5,1.02,1.066
10,1,1.75,101640,23340,2712,1205,63950,172.3,18.72,656,2.02,30.87,37.4,11.31,4.15,9.5,3.52,0.89,1.152
10,2,1.51,100680,23340,2697,1236,63990,178,18.56,653,2.14,30.92,36.5,10.97,4.43,9.73,3.42,0.93,1.06
10,3,1.52,101620,23310,2694,1249,63520,165.5,18.86,675,1.96,30.7,36.1,10.24,4.33,9.66,3.42,0.93,1.061
10,4,1.54,101960,23410,2664,1251,63540,170.5,18.53,656,2.3,31.2,36,10.99,4.16,9.6,3.73,0.9,1.166
10,5,1.42,101300,23030,2666,1250,63580,162,17.76,649,2.02,31.05,35.4,9.55,4.47,9.69,3.56,1.06,1.11
11,1,1.53,100820,23170,2681,1212,63250,174,18.31,657,2.06,30.49,38.1,9.63,3.78,9.28,3.21,1.07,1.017
11,2,1.33,100480,23050,2704,1211,63570,169,18.01,667,2.28,30.62,37.8,11.05,4.12,9.65,3.13,1.01,1.037
11,3,1.47,100700,22980,2673,1222,63570,180,18.04,647,2.08,30.73,36.1,10.17,4.23,9.55,3.33,0.96,1.066
11,4,1.38,101560,23150,2698,1233,63680,176.2,17.85,661,1.83,31.34,34.5,11.33,4.01,9.95,3.36,0.96,1.042
11,5,1.56,100710,23320,2700,1199,63730,166.1,18.74,648,2.07,30.59,36.5,11.32,4.09,9.79,3.6,1.06,1.105
12,1,1.64,101500,23200,2677,1229,63410,171.9,17.86,669,1.94,31.26,38.7,11.6,4.18,9.45,3.47,0.99,1.062
12,2,1.44,100800,22960,2667,1227,62680,181,17.81,652,2.1,30.3,38.8,10.74,4.09,9.58,3.52,1.01,1.122
12,3,1.5,101400,22850,2661,1245,63300,161,18.11,640,2.06,30.41,36.2,10.06,4.06,9.63,3.67,0.9,1.056
12,4,1.54,102000,22850,2628,1251,62530,176.7,18.46,649,2.2,29.86,36.1,10.82,4.02,9.8,3.4,0.89,1.044
12,5,1.51,102500,22680,2601,1246,62290,175,17.9,640,2.17,30.98,37.4,10.68,4.07,9.5,3.13,1.02,1.126
13,1,0.57,95710,23820,2936,1155,67790,185,18.17,643,1.9,32.71,44.5,10.73,4.32,9.67,3.9,1.13,0.974
13,2,0.58,97120,23860,2944,1158,68300,191,17.94,651,1.99,33.34,44,10.91,4.52,9.66,3.72,1.24,1.076
13,3,0.58,96590,23570,2901,1168,66660,179,18.3,671,2.1,32.49,42,11.91,4.49,9.52,3.34,1.26,0.974
13,4,0.72,97860,23770,2884,1179,66890,180.1,18.35,665,2.06,32.67,41.4,11.3,4.29,9.42,3.66,1.07,0.983
13,5,0.69,96650,23690,2862,1195,66350,177,18.16,675,1.94,32.9,42.7,11.23,4.18,9.36,3.7,1.07,0.988
14,1,0.62,97250,24210,2984,1170,68160,181.5,18.18,655,1.98,33.73,41.6,12.51,4.57,10.02,3.72,0.96,1.048
14,2,0.54,97230,24180,2953,1172,67920,188,18.43,644,1.94,33.27,40.8,12.1,4.52,10.09,4,0.96,0.991
14,3,0.5,96360,23940,2947,1163,68330,178.5,18.06,639,2.11,32.46,38.2,11.4,4.52,9.97,3.91,0.83,0.992
14,4,0.58,97400,23920,2912,1183,68070,177,18.14,625,2.02,33.14,38.7,11.4,4.78,9.69,3.87,1.15,0.981
14,5,0.49,98500,23970,2929,1188,68030,180.4,18.53,671,1.9,33.34,40.1,11.28,4.8,10.32,3.61,1.02,0.986
14,6,0.56,97200,23730,2901,1174,67090,175.6,18.47,646,1.85,32.9,40.2,11.6,4.58,9.9,4.17,1.03,0.95
14,7,0.59,97310,23840,2892,1187,66360,179,18.57,671,2.11,33.25,39.3,11.63,4.43,9.8,4.25,1.02,1.092
14,8,0.64,98100,23960,2905,1198,67600,188.2,18.37,676,1.94,33.28,39.7,11.04,4.45,9.65,3.73,1.05,0.933
14,9,0.62,96670,23700,2891,1198,67900,175.9,17.99,663,2.01,32.22,40.3,11.23,4.71,9.62,3.52,1.13,1.024
14,10,0.415,96130,24010,2937,1173,68420,170,17.84,667,1.97,33.82,42.9,11,4.87,10.16,3.72,1.16,0.945
14,11,0.63,96650,23890,2920,1177,67650,181,18.81,686,2.06,32.88,40.1,10.9,4.64,9.79,3.98,1.07,0.997
14,12,0.51,96980,23890,2918,1179,67400,182,18.51,668,2.08,32.64,39.8,11.31,4.42,9.72,3.91,1.08,1.007
14,13,0.63,97230,23950,2923,1175,67520,173,18.29,653,2.05,33.48,45.6,11.9,4.43,9.97,3.93,1.24,1.035
14,14,0.455,97520,23880,2915,1185,67210,182,19.19,657,2.11,33.26,45.4,11.4,4.62,10.15,3.86,1.24,1.007
14,15,0.61,97350,23750,2936,1162,67690,180,18.55,658,2.13,33.27,42.1,10.9,4.58,10.02,3.49,1.06,1.043
14,16,0.63,96990,23810,2900,1176,67810,178.5,18.55,665,2.08,33.17,40.1,11.85,4.65,10.07,3.55,1.01,0.946
14,17,0.6,97300,24030,2909,1174,67510,181,18.38,680,2.12,33.68,40.1,10.83,4.49,9.8,3.58,1.16,1.039
14,18,0.6,97210,23910,2944,1178,67700,178,18.83,667,1.94,32.33,39.9,12.02,4.49,10.02,4.24,1.03,0.964
14,19,0.65,97980,24020,2928,1197,67980,180,18.31,658,1.77,32.67,39.4,11.41,4.53,10.03,3.79,1.17,1.027
14,20,0.7,97560,24000,2909,1180,67340,176,18.35,660,1.99,33.06,42.5,12.4,4.4,9.83,3.43,1.12,0.996
15,1,0.73,96190,24080,2938,1162,67520,185,18.61,655,2.11,32.78,40.6,11.5,4.43,9.9,3.65,1.2,1.044
15,2,0.69,97170,23890,2933,1168,67790,176,18.11,662,1.97,32.24,40.4,12.24,4.54,9.77,3.59,1.19,0.991
15,3,0.78,98220,23950,2883,1193,67180,181,18.12,659,2.1,32.82,38,10.99,4.5,9.95,3.75,1.08,1.037
15,4,0.55,98270,23820,2901,1182,67930,183,18.49,666,2.22,32.95,39.5,10.9,4.35,9.8,3.63,1.1,1.013
15,5,0.72,96950,23800,2915,1168,67430,175,18.5,671,2.13,33.54,40.7,10.4,4.53,9.83,4.07,1.18,1.042
16,1,1.09,99060,23320,2783,1193,66320,171,18.26,691,2.19,31.13,36.8,10.09,4.39,9.66,3.73,1.01,1.122
16,2,1.03,99860,23170,2742,1198,63370,168,17.88,668,2.11,31.3,37.4,11,4.17,9.61,3.79,0.96,1.013
16,3,0.96,100680,23220,2755,1216,64340,183,18.38,672,1.87,31.51,39.6,10.61,4.02,9.65,3.51,1.02,0.986
16,4,1.06,98470,23320,2788,1192,64380,163.5,17.94,655,2.01,31.67,43.5,11.15,4.08,9.56,3.39,1.22,1.057
16,5,1.12,100400,23390,2743,1221,63550,175,18.37,663,1.95,32.09,39,11.3,4.28,9.64,3.45,1.06,1.069
17,1,1.3,99400,23440,2742,1181,63890,177,18.33,660,2.33,31.25,37.7,10.62,4.19,9.54,3.7,0.86,1.1
17,2,0.94,99310,23420,2771,1199,64680,174.5,18.48,645,2.01,31.9,38.1,10.49,4.24,9.59,3.13,1.01,1.102
17,3,1.33,101140,23360,2738,1222,64550,166,18.69,674,1.81,31.74,36.7,11.01,4,9.7,3.7,0.93,1.034
17,4,1.1,98900,23540,2780,1185,65010,164.9,18.17,672,2,31.72,37.6,11.19,4.4,9.6,3.87,0.94,1.098
17,5,1.03,99630,23190,2724,1202,63600,175,18.37,637,1.93,31.56,35.4,11,4.11,9.64,3.65,0.93,1.03
18,1,1.11,98360,23310,2746,1180,65030,168,18.2,653,2.14,31.02,37,11.8,4.27,9.61,3.73,1.01,1.072
18,2,0.96,99030,23670,2793,1187,64990,179.7,18.47,660,1.87,31.56,36.3,10.59,4.33,9.84,3.7,1.14,1.111
18,3,1.06,98020,23330,2788,1188,64850,174,18.29,657,2.07,31.85,37.6,10.45,4.32,9.5,3.3,1.02,0.993
18,4,1.05,99890,23340,2738,1210,64210,179,18.44,663,1.93,31.16,36.6,10.88,4.29,9.53,3.74,0.86,1.01
18,5,1.05,98720,23400,2767,1189,65210,172.3,18.08,689,2.16,32.31,36.6,10.8,4.21,9.46,3.81,0.91,0.991
19,1,1.59,100580,23180,2701,1192,62970,173.7,18.71,657,2.02,31.53,34.7,11.47,4.19,9.72,3.53,0.96,1.2
19,2,1.63,99630,22910,2681,1194,63060,176,17.91,645,1.84,30.86,35,10.63,4.2,9.49,3.57,0.93,1.107
19,3,1.25,99300,23190,2702,1202,63810,167,18.14,673,2.13,31.54,34.4,11.58,4.06,9.6,3.35,0.83,1.022
19,4,1.35,99860,23160,2688,1201,62590,167,18.46,671,2.03,30.7,35.2,10.26,4.05,9.55,3.67,1.09,1.057
19,5,1.42,99920,23530,2726,1192,63670,165.6,17.98,675,1.95,32.1,35.1,10.5,4.16,10.01,3.25,0.9,1.082
20,1,1.39,99950,23090,2652,1200,63400,163,18.13,660,2.3,30.88,35.1,9.91,4.07,9.52,3.44,0.98,1.066
20,2,1.43,100750,23240,2689,1211,62370,174,18.28,675,1.99,30.71,35.5,11.7,4.27,9.64,3.29,1.01,1.018
20,3,1.24,100500,23240,2656,1210,63180,180,18.89,665,2.07,30.17,35.5,10.5,4.08,9.31,3.64,0.87,1.14
20,4,1.42,100960,23170,2673,1217,63430,171,18.73,656,2.05,30.82,36.6,9.89,4.18,9.43,3.63,0.91,1.002
20,5,1.33,100500,23020,2695,1199,63440,175,18.22,671,2.17,30.41,36.7,11.3,4.21,9.72,3.57,0.84,1.107
21,1,1.49,100630,23270,2706,1201,63370,175,18.65,666,2.19,30.31,35.6,10.8,4.19,9.69,3.13,1.14,0.982
21,2,1.43,100700,23280,2737,1199,63600,169,18.5,664,2.07,31.32,35.6,11.6,4.22,9.5,3.77,0.96,1.051
21,3,1.53,100600,23080,2702,1207,62760,169,18.99,693,1.95,30.35,35.5,10.5,4.17,9.61,3.6,1.07,1.08
21,4,1.35,100090,23070,2705,1182,63420,172,18.58,659,2.28,31.44,34.9,11.09,4.43,9.4,3.23,0.85,1.074
21,5,1.29,100400,23060,2705,1181,63660,177,18.6,662,2.18,31.05,35.7,10.08,4.2,9.69,3.56,0.86,1.1
22,1,1.48,100700,23270,2707,1195,62900,180,18,654,2.21,30.59,34.4,11.1,4.29,9.53,3.62,0.99,0.995
22,2,1.46,101600,23380,2683,1213,62900,169,18.7,673,2.02,31.01,35.1,10.9,4.08,9.65,3.28,0.98,0.993
22,3,1.28,100870,23170,2703,1236,63700,167.9,19.24,657,2.18,31.08,36.2,11.2,4.11,9.55,3.6,1.02,1.046
22,4,1.41,100750,23110,2684,1199,63300,166,18.05,663,2.16,30.2,36.1,10.4,4.29,9.57,3.33,0.92,0.994
22,5,1.38,101400,23440,2718,1198,64030,168,18.66,677,2.27,31.34,36.2,11.06,4.22,9.67,3.4,1.03,1.117
23,1,1.55,100390,23380,2747,1200,63490,173,18.7,670,2.06,31.13,37.1,11.9,4.22,9.58,3.47,0.97,1.109
23,2,1.47,99980,23080,2696,1204,62350,174,18.14,657,2.12,30.6,37.9,11.4,4.46,9.84,3.46,1.01,1.154
23,3,1.53,101810,23170,2678,1226,62720,171,18.73,691,2.07,30.28,35.5,10.09,4.18,9.99,3.54,0.92,1.021
23,4,1.55,101200,23180,2689,1210,62950,165.8,18.28,706,2.16,31.04,34.7,11.4,4.35,9.09,3.36,0.89,1.066
23,5,1.53,102400,23330,2681,1230,63870,169,18.6,693,2.3,32.22,36.4,11.4,4.27,10.13,3.86,0.94,1.12
24,1,1.67,101860,23370,2683,1223,62450,168,18.92,662,2.18,30.59,34.5,10.3,4.18,9.41,3.62,0.88,1.07
24,2,1.72,102580,23200,2681,1227,63330,178,18.21,664,2.16,30.81,37.9,9.53,4.1,9.8,3.33,1.02,1.086
24,3,1.59,101220,23080,2665,1227,62410,166,18.61,682,2.06,31.45,38,11.6,4.24,9.69,4.18,0.97,1.06
24,4,1.67,102300,23260,2676,1218,62980,157,18.58,634,2.33,31.91,37,10.58,4.25,9.79,3.58,0.93,0.998
24,5,1.68,102700,23180,2660,1235,63050,179,18.05,692,2.08,30.3,36.9,11,4.37,9.88,3.49,0.94,1.015
24,6,1.66,102410,23160,2646,1245,63120,169,18.57,673,2.07,30.95,36.1,11.1,3.82,9.72,3.54,1.03,1.08
24,7,1.5,103400,23140,2654,1258,62380,161,18.01,667,2.06,31.09,35.3,11.2,4.35,9.76,3.41,1,1.06
24,8,1.36,100900,23030,2665,1218,63160,180,17.98,654,2.12,31.12,36.2,10.5,4.13,9.79,3.68,1.01,1.015
24,9,1.5,103000,23330,2694,1233,63030,165,19.19,657,2.13,31.3,36.4,11.8,4.45,9.64,3.55,1.02,1.06
24,10,1.68,103600,23260,2666,1245,63220,173,18.27,656,2.12,31.62,35.8,11.2,4.22,10.06,3.38,1.01,1.075
24,11,1.62,101900,23040,2687,1243,62870,173,17.95,674,1.93,30.96,38,10.5,4.32,9.45,3.27,0.98,1.078
24,12,1.35,102300,22840,2630,1247,62100,161,18.49,670,2.2,30.64,34.4,10.6,3.97,9.69,3.52,0.95,1.15
24,13,1.55,101990,23160,2687,1234,63320,172,18.55,674,2.05,31.71,36,11.1,4.12,9.47,3.76,0.82,1.062
24,14,1.46,102530,23220,2676,1239,63150,167,18.34,672,2.03,32.04,35.6,10.1,4.42,10.07,3.71,0.94,1.07
24,15,1.51,102100,23140,2622,1252,62910,157,19.08,659,2.04,31.34,35.8,11.4,4.14,9.63,3.41,0.9,1.145
24,16,1.59,103120,22960,2627,1286,62700,155,17.84,679,1.99,30.75,35.1,10.6,4.29,10.02,3.41,0.89,1.121
24,17,1.59,100670,23020,2655,1219,62590,167,18.13,678,2.11,30.76,36.5,10.7,4.21,9.73,3.16,0.92,1.042
24,18,1.5,102000,22910,2632,1261,62170,161,18.16,684,2.31,31.18,37,10.3,4.14,9.5,3.5,0.85,1.089
24,19,1.46,102100,22720,2626,1256,61930,168,18.68,666,2.16,30.95,34.7,9.9,4.06,9.86,3.19,0.79,1.09
24,20,1.4,101300,23270,2670,1230,63270,168,18.1,691,2.21,31.04,35.3,11.6,4.35,9.57,3.53,0.9,1.13
