Repository: CSAFE-ISU/AOAS-2018-glass-manuscript

File: Glass_data/CK_clean_results.csv
Piece,Rep,Li7,Na23,Mg25,Al27,K39,Ca42,Ti49,Mn55,Fe57,Rb85,Sr88,Zr90,Ba137,La139,Ce140,Nd146,Hf178,Pb208
1,1,1.4,102490,23350,2704,1259,62060,160.6,18.26,705,2.18,30.22,32.44,11.07,4.04,9.27,3.29,0.923,1.107
1,2,1.75,102750,23180,2663,1255.9,61980,169.9,18.67,686,2.13,30.79,33.57,11.06,4.07,9.4,3.51,0.902,1.085
1,3,1.69,102500,23360,2691,1267.9,62910,153.4,18.42,679,2.19,30.34,32.9,11.33,4.24,9.45,3.31,0.829,1.062
1,4,2,101900,23300,2669,1277,62950,161.3,18.53,682,2.09,29.85,33.8,10.45,3.96,9.27,3.46,0.879,1.107
1,5,1.47,100740,23020,2723,1264.2,63470,157.2,18.4,684,2.05,30.56,33.07,10.99,4.2,9.34,3.26,0.835,1.032
2,1,1.28,100650,23230,2752,1263.8,64570,167.3,18.5,678,2.05,30.92,33.62,11.17,4.11,9.09,3.33,0.895,1.063
2,2,1.52,100630,23300,2721,1256.8,63700,162.3,18.45,678,2.13,30.32,32.94,11.15,4.18,9.33,3.3,0.809,1.055
2,3,1.55,101370,23330,2727,1267.3,63740,159.8,18.62,679,2.24,31.06,34.65,11.89,4.19,9.48,3.4,0.901,1.077
2,4,1.48,100590,23290,2750,1261,64500,166.8,18.45,681,2.22,30.9,34.05,10.99,4.18,9.41,3.35,0.897,1.034
2,5,1.56,101030,23610,2771,1268,64650,172.9,18.59,693,2.08,31.24,34.45,11.48,4.3,9.55,3.96,0.914,1.085
2,6,1.44,100280,23370,2716,1262.8,63790,166.5,18.32,667,2.08,30.78,33.59,10.52,4.18,9.31,3.42,0.858,1.066
2,7,1.56,100770,23230,2720,1259.4,63620,163.5,18.51,672,2.09,30.08,32.38,11.44,3.97,9.38,3.23,0.798,1.058
2,8,1.71,100220,23330,2684,1260.3,63400,162.9,18.75,681,2.22,30.25,33.09,11.11,4.03,9.38,3.74,0.876,1.034
2,9,1.66,101450,23210,2699,1262,63270,161.3,18.35,673,2.08,29.75,32.71,10.7,4.12,9.44,3.35,0.843,1.098
2,10,1.68,101620,23230,2689,1272.1,63970,165.1,18.29,677,2.22,30.43,32.72,11.3,4.12,9.32,3.31,0.849,1.042
2,11,1.66,101730,23200,2692,1265.9,63650,165.1,18.7,667,2.18,30.39,33.15,10.56,4.09,9.57,3.34,0.86,1.086
2,12,1.52,101120,23220,2681,1249.6,63520,165.5,18.32,670,2.17,31.02,34.91,10.69,4.1,9.53,3.32,0.919,1.109
2,13,1.5,100600,23230,2690,1251.4,63580,170.7,18.27,651,2.18,30.67,34.71,10.77,4.26,9.55,3.61,1.025,1.058
2,14,1.53,101280,23250,2699,1262.1,64090,164.4,18.46,681,2.09,31.59,35.46,11.33,4.29,9.62,3.33,0.904,1.063
2,15,1.44,101290,23180,2698,1261.8,64560,163.9,18.62,681,2.17,31.19,36.12,10.84,4.16,9.68,3.26,0.906,1.104
2,16,1.52,101060,23490,2726,1268.4,64130,161.5,18.66,668,2.13,31.19,34.07,11.27,4.09,9.39,3.43,0.882,1.101
2,17,1.83,101550,23320,2707,1262.7,64150,161.1,18.88,672,2.06,31.16,34.03,11.08,3.98,9.56,3.4,0.897,1.07
2,18,1.46,101170,23360,2724,1266.9,64140,165.8,18.54,679,2.19,31.24,34.43,11.05,4.17,9.47,3.48,0.903,1.102
2,19,1.62,100580,23190,2735,1254.7,64260,169.5,18.83,668,2.01,31.19,34.67,11.62,4.21,9.5,3.39,0.901,1.081
2,20,1.43,101070,23170,2743,1262.9,64050,156.9,18.25,669,2.04,31.3,33.7,11.42,4.24,9.43,3.47,0.893,1.065
3,1,1.89,103130,23200,2667,1289,63540,160.1,18.58,670,2.18,30.34,33.11,11.27,4.03,9.47,3.44,0.801,1.069
3,2,1.64,101740,22990,2660,1281.9,63150,168.5,18.74,685,2.1,30.81,32.59,11.4,4.17,9.71,3.49,0.878,1.055
3,3,1.69,101810,22990,2683,1268.3,63580,162.3,18.2,657,2.03,30.72,33.19,10.4,4.11,9.24,3.31,0.888,1.068
3,4,1.62,102020,23080,2705,1272.6,63900,164.7,18.39,692,2.21,30.63,33.75,11.5,4.17,9.64,3.76,0.886,1.08
3,5,1.68,101760,23080,2676,1268.5,63770,160.9,18.84,690,2.25,31.04,33.9,11.12,4.11,9.43,3.58,0.894,1.128
4,1,1.42,100680,22870,2673,1243.1,63760,159.6,18.76,661,2.19,30.79,35.17,10.47,4.21,9.39,3.51,0.892,1.103
4,2,1.61,100700,22930,2692,1265.4,63670,166,18.76,672,2.2,30.59,32.92,11.51,4.13,9.4,3.41,0.883,1.047
4,3,1.63,101110,23060,2713,1254.1,64250,167.2,18.83,681,2.2,31.16,35.2,10.97,4.32,9.46,3.61,0.895,1.063
4,4,1.72,101830,23080,2700,1245.1,64700,160.9,18.75,662,2.12,30.88,36.2,10.89,4.27,9.83,3.65,0.99,1.047
4,5,1.57,101350,23060,2739,1261.2,64880,165.3,18.06,661,2.13,31.52,33.5,11.5,4.06,9.53,3.34,0.877,1.099
5,1,1.64,100820,22990,2742,1252,64180,165.9,18.99,675,2.22,31.44,33.71,10.94,4.16,9.45,3.31,0.861,1.083
5,2,1.14,100610,23070,2729,1247.2,64380,160.8,18.31,681,2.09,30.75,33.62,11.36,4.09,9.54,3.46,0.905,1.06
5,3,1.38,100650,23230,2730,1242,64250,171.2,18.68,675,2.04,31.19,35.26,11.75,4.17,9.72,3.64,0.935,1.096
5,4,1.67,101510,23300,2726,1249.2,64450,171,18.91,676,2.2,31.15,34.9,11.51,4.23,9.64,3.48,0.962,1.063
5,5,1.25,100380,23230,2732,1234.9,64380,170,18.46,675,2.11,30.67,34.98,10.82,4.29,9.55,3.4,0.888,1.081
6,1,1.54,100720,23010,2722,1245.5,64020,167.9,18.54,655,2.21,30.77,34.28,11.4,4.11,9.41,3.34,0.89,1.065
6,2,1.66,101630,23210,2744,1264,64430,169.8,18.2,662,2.25,31,33.12,11.05,4.21,9.48,3.58,0.782,1.078
6,3,1.51,101040,23300,2757,1240.7,64470,167,18.65,661,2.04,31.4,31.76,12.03,4.15,9.51,3.46,0.862,1.084
6,4,1.46,99920,23010,2729,1244.5,64790,164.9,18.71,664,2.08,31.07,32.57,11.09,4.11,9.43,3.36,0.836,1.031
6,5,2.08,102810,23200,2702,1283,63950,163.5,18.51,670,2.17,31.21,32.75,11.53,4.16,9.32,3.46,0.87,1.091
7,1,1.75,99250,23440,2834,1235.6,66180,162.2,18.64,675,2.15,32.27,33.98,11.73,4.27,9.5,3.49,0.844,1.083
7,2,1.65,99310,23560,2871,1243.4,67230,168.9,18.66,683,2.22,32.35,34.14,12.46,4.51,9.56,3.56,0.945,1.088
7,3,1.71,100080,23560,2833,1242,66480,167.6,18.33,659,2.19,32.18,34.56,11.69,4.29,9.6,3.48,0.899,1.037
7,4,1.59,99730,23440,2817,1236.9,66150,158.3,18.53,660,2.16,32.19,33.59,11.54,4.31,9.53,3.45,0.902,1.096
7,5,1.38,100220,23160,2775,1246.5,65190,163.3,18.25,668,2.03,31.66,32.76,11.16,4.35,9.54,3.57,0.765,1.076
8,1,1.47,100450,23540,2800,1227.4,65570,173.7,18.46,666,2.01,31.6,34.1,11.89,4.29,9.46,3.68,0.968,1.074
8,2,1.48,100120,23650,2826,1225.8,65930,163.6,18.93,671,2.12,31.41,35.47,11.53,4.33,9.65,3.74,0.894,1.102
8,3,1.55,100760,23560,2781,1223.7,65520,166.9,18.87,651,2.1,31.49,37.47,11.35,4.46,9.78,3.53,0.921,1.042
8,4,1.33,100820,23780,2830,1214,66450,164.3,18.94,671,2.06,32.01,38.01,11.9,4.53,9.77,3.61,1.024,1.059
8,5,1.5,100360,23540,2833,1226,65820,161.6,18.29,665,2.09,32.2,35.11,11.59,4.36,9.67,3.66,0.867,1.104
9,1,1.45,99830,23640,2840,1223,65900,169.1,18.43,670,2.24,32.39,33.63,11.96,4.32,9.53,3.58,0.938,1.066
9,2,1.25,99870,23840,2885,1236.7,67200,172.4,18.52,675,2.1,32.38,34.47,11.64,4.56,9.64,3.71,0.915,1.091
9,3,1.74,100220,23740,2845,1218.2,66070,165.6,19.12,670,2.04,31.98,35.38,11.56,4.31,9.55,3.77,0.873,1.025
9,4,1.21,99950,23960,2914,1214.9,67660,174.2,18.85,687,2.15,33.05,36.69,12.09,4.61,10.02,3.8,1.007,1.018
9,5,1.22,100010,23740,2861,1211.8,66460,170.1,18.67,674,2.09,32.8,35.68,11.57,4.4,9.81,3.65,0.988,1.034
10,1,1.17,99120,24120,3016,1219.6,69830,173.7,18.83,677,2.07,33.89,39.2,12.79,4.79,10.12,3.83,0.963,1.068
10,2,1.34,99470,24170,2986,1229.3,68800,170.5,18.78,676,1.95,33.54,37.46,12.58,4.67,9.93,3.73,1.006,1.029
10,3,1.58,99810,24320,3014,1219.9,69560,178.7,19.1,668,2.24,34.37,40.65,12.54,4.72,10.2,4.02,1.25,1.085
10,4,1.15,99380,24040,2966,1216.5,69330,172.8,19.06,661,2.1,33.9,37.7,11.92,4.84,10.14,3.86,0.922,1.052
10,5,1.02,99410,24100,2982,1228.3,68920,166.2,18.77,681,2.18,33.89,37.1,12.04,4.59,9.7,3.87,1.12,1.04
11,1,1.15,99510,24100,2996,1220.5,69170,180.8,18.34,664,2.15,33.2,35.4,12.2,4.71,9.79,3.74,0.988,1.056
11,2,1.47,99810,24100,2987,1237.3,69250,177.8,18.66,660,2.06,33.81,37.3,12.2,4.65,9.83,3.81,1.03,1.043
11,3,1.32,99930,24300,2955,1211.9,68720,176,18.93,655,2.08,34.54,40.8,11.71,4.89,10.23,3.84,1.18,1.106
11,4,1.71,100270,24160,2982,1220,69040,170.7,18.27,670,2.2,33.8,38.15,12.27,4.89,10.2,3.86,1.03,1.066
11,5,1.5,100110,24220,2984,1236.6,69000,169,18.62,680,2.13,33.47,36.8,12.66,4.76,9.96,3.8,0.98,1.065
12,1,1.51,100130,24240,2985,1234.1,69090,172.3,18.43,661,2.07,33.78,36.29,12.26,4.67,9.81,3.9,0.858,1.023
12,2,1.34,100240,23950,2945,1231.1,68620,177.1,18.91,660,2.17,34.46,38.1,12.26,4.69,10.08,4.11,1.02,1.106
12,3,0.94,99820,24100,2988,1233.2,69050,178.2,18.47,680,2.06,34,38.24,12.42,4.7,10.18,3.82,1.04,1.039
12,4,0.89,100520,23970,2945,1239,68420,174.8,18.85,668,2.12,33.71,37.2,11.74,4.72,10.04,3.99,0.984,1.011
12,5,1.27,99850,24030,2968,1218,68920,170.1,18.46,655,1.99,34.04,39.52,11.8,4.77,10.12,3.86,1.057,1.059
13,1,1.18,99240,23830,2884,1215.1,67100,162.2,18.5,662,2.11,33.08,36.86,11.84,4.58,9.93,3.65,0.943,1.133
13,2,1.32,99940,23650,2830,1222.6,66120,169.1,18.33,654,2.08,31.9,34.74,10.94,4.38,9.94,3.48,0.883,1.07
13,3,1.38,99770,23580,2838,1216.3,66090,168.6,18.54,651,2.05,32.97,36.69,12.09,4.31,9.7,3.63,0.971,1.079
13,4,1.43,100280,23650,2822,1222.6,65840,173,18.45,683,2.21,32.21,35.26,11.27,4.3,9.71,3.7,1,1.045
13,5,1.36,99640,23460,2851,1228.9,66180,166.1,18.58,673,2.15,32.03,34.69,11.6,4.27,9.55,3.64,1.023,1.045
14,1,1.11,99310,23580,2890,1218.7,66620,171.6,18.46,647,2.03,32.84,34.99,11.89,4.42,9.57,3.7,0.895,1.147
14,2,1.34,99550,23330,2841,1222.4,65690,162.5,18.68,666,2.2,31.8,34.59,11.5,4.34,9.54,3.54,0.938,1.104
14,3,0.92,100400,23530,2834,1231.9,65740,165.2,18.53,666,2.02,32.26,36.39,11.66,4.34,9.8,3.61,0.953,1.05
14,4,1.41,100660,23460,2797,1226.9,65600,160.9,18.26,663,2.21,32.09,36.23,11.65,4.34,9.68,3.89,0.961,1.117
14,5,1.55,100440,23380,2824,1226.4,65650,164.5,18.44,675,2.22,32.18,36.14,11.07,4.35,9.67,3.38,0.996,1.088
14,6,1.26,100560,23600,2866,1237.4,66330,167,18.5,664,2.15,32.4,35.3,11.66,4.33,9.7,3.67,0.93,1.109
14,7,1.24,99700,23480,2861,1216.2,66630,166.1,18.54,656,2.12,32.45,37.48,11.39,4.47,9.92,3.56,1.075,1.086
14,8,1.5,100560,23230,2813,1228.2,65040,164.3,18.45,655,2.08,31.86,35.31,11.74,4.3,9.59,3.92,1.012,1.048
14,9,1.43,99950,23290,2775,1224,64370,168.6,18.4,665,2.14,31.5,35.61,10.96,4.31,9.74,3.49,0.933,1.084
14,10,1.44,100250,23270,2773,1230.6,65210,161.8,18.55,647,2.08,32.03,35.07,11.31,4.29,9.44,3.71,1,1.078
14,11,1.15,99810,23450,2814,1222.8,65510,174.4,18.75,650,2.05,31.81,36.07,11.61,4.34,9.66,3.72,0.951,1.093
14,12,1.46,100420,23200,2777,1219.3,65200,164.2,18.61,658,2.16,31.39,36.54,11.4,4.34,9.66,3.73,0.985,1.09
14,13,1.15,99360,23450,2834,1223.3,66220,167.2,18.77,659,2.11,32.5,35.42,11.75,4.42,9.82,3.91,1.024,1.041
14,14,1.48,100470,23290,2825,1216.6,65700,168.5,18.52,666,2.13,32.57,36.98,11.79,4.38,9.85,3.92,0.943,1.104
14,15,1.16,100330,23770,2906,1228.7,67020,172,18.14,657,1.98,33.14,35.7,11.39,4.72,9.62,3.65,0.98,1.087
14,16,1.46,100530,23640,2852,1230.6,65910,167.5,18.63,650,2.09,32.01,34.61,11.76,4.51,9.5,3.67,0.952,1.103
14,17,1.26,101000,23430,2821,1235.3,65220,157.9,18.4,660,2.1,32.17,35.58,11.87,4.12,9.68,3.47,0.921,1.116
14,18,1.39,100850,23580,2847,1234,65630,162.5,18.52,668,2.14,32.21,35.7,11.64,4.43,9.73,3.66,0.985,1.141
14,19,1.27,99970,23560,2821,1230,65750,160.8,18.67,656,2.07,31.7,34.43,11.11,4.2,9.61,3.35,0.9,1.086
14,20,1.59,99720,23650,2876,1221.6,66550,165.1,17.77,641,2.12,32.63,33.81,12.54,4.31,9.61,3.59,0.914,1.135
15,1,1.61,101060,23210,2723,1225.7,63670,167,18.22,643,2.1,30.72,34.97,11.11,4.12,9.54,3.38,0.935,1.093
15,2,1.56,102170,23510,2744,1231.5,64170,162.1,18.16,657,2.06,30.83,35.66,11.1,4.22,9.58,3.59,0.873,1.038
15,3,1.49,101860,23190,2704,1229.4,63080,165.5,18.56,661,2.12,30.47,33.76,11.27,4.23,9.67,3.28,0.851,1.091
15,4,2.1,101380,23180,2697,1250,63410,167.1,18.71,675,1.99,30.48,32.9,11.26,4.11,9.28,3.72,0.9,1.041
15,5,1.53,100730,23010,2690,1252.6,62880,156.6,18.87,659,2.13,30.38,33.07,11.51,4.02,9.41,3.39,0.806,1.133
16,1,1.46,102240,23230,2701,1247.6,63120,166,18.58,656,2.13,30.8,33.37,11.34,4.13,9.41,3.53,0.831,1.102
16,2,1.72,102710,23260,2707,1239.5,62780,160.5,18.14,656,2.22,30.64,33.5,11.67,4.18,9.72,3.6,0.89,1.134
16,3,1.89,103780,23400,2714,1265,63320,159.9,18.73,668,2.2,31.63,34.41,11.58,4.14,9.73,3.53,0.832,1.115
16,4,2.13,103260,23150,2672,1265.2,62410,158.4,18.48,678,2.18,30.78,31.93,11.56,4.06,9.44,3.24,0.79,1.111
16,5,1.64,103500,23400,2726,1252.5,63430,160.3,17.92,658,2.16,31.15,33.9,10.85,4.07,9.72,3.06,0.922,1.147
17,1,1.88,102890,23170,2688,1247.1,62790,159.8,18.41,654,2.09,30.62,32.25,10.96,4.09,9.55,3.33,0.875,1.109
17,2,2.15,103910,23280,2699,1264.4,63360,162.5,18.48,655,2.16,30.75,32.53,11.39,3.99,9.59,3.43,0.864,1.071
17,3,1.81,101120,23460,2783,1239.3,64840,166.1,18.16,660,2.06,31.41,32.78,11.7,4.18,9.4,3.45,0.91,1.12
17,4,2.05,102920,23410,2741,1263,63210,154,18.46,667,2.18,31.39,31.35,11.29,4.14,9.46,3.58,0.875,1.056
17,5,1.57,103160,23340,2739,1254.6,63270,155,18.43,666,2.08,31.17,32.04,11.19,4.23,9.6,3.41,0.947,1.085
18,1,1.59,100880,23470,2770,1235.6,64430,163.9,17.98,661,2.24,31.42,35.26,10.74,4.41,9.58,3.49,1.01,1.067
18,2,1.57,101050,23400,2779,1236.6,64720,155.5,18.55,671,2.19,30.83,34.73,11.92,4.2,9.54,3.6,0.982,1.102
18,3,1.62,103000,23230,2718,1263,63060,154.9,18.25,655,2.21,30.47,33.9,11.34,4.23,9.62,3.51,0.85,1.159
18,4,1.92,103050,23240,2657,1250.7,62320,162.6,18.21,664,2.03,31.11,35.84,11.03,4.19,9.85,3.6,0.99,1.111
18,5,1.52,102580,22840,2670,1249.1,62740,165.6,18.08,648,2.19,30.67,34.47,10.87,4.07,9.51,3.55,0.807,1.115
19,1,1.32,100680,23260,2740,1228.8,63900,160.3,18.38,655,2.12,31.1,34.71,10.52,4.36,9.61,3.5,0.898,1.123
19,2,1.62,100880,23380,2756,1232,64130,163.7,18.43,657,2.05,31.17,34.68,11.12,4.27,9.42,3.66,0.918,1.019
19,3,1.61,101350,23320,2759,1234.3,64050,161.9,18.16,663,2.08,31.28,35.61,11.73,4.27,9.65,3.72,1.04,1.154
19,4,1.53,101230,23410,2751,1231,63880,158,18.25,648,2.02,30.99,34.05,11.48,4.14,9.69,3.42,0.958,1.09
19,5,1.66,101580,23510,2756,1251.8,64480,161.8,18.06,657,2.18,30.78,33.45,11.7,4.18,9.55,3.55,0.942,1.075
20,1,1.6,101280,23310,2766,1237.4,64430,162.4,18.5,673,2.07,31.56,36.3,10.97,4.3,9.67,3.74,0.928,1.071
20,2,1.31,102550,23440,2765,1243.4,64460,163.1,18.42,665,2.15,31.61,36.49,11.46,4.27,9.6,3.77,0.936,1.088
20,3,1.45,101750,23280,2758,1246.1,64250,165.2,18.21,676,2.1,31.56,33.61,11.04,4.22,9.57,3.83,0.906,1.094
20,4,1.31,101930,23310,2768,1255.1,65120,168.3,18.17,680,2.24,31.97,32.44,11.56,4.13,9.37,3.5,0.92,1.059
20,5,1.06,100430,23110,2779,1247.6,64910,163.4,18.77,644,2.12,31.09,32.48,11.73,4.12,9.4,3.36,0.92,1.053
21,1,1.6,101590,23400,2796,1250.1,64370,158.3,18.12,662,2.23,31.15,34.94,11.75,4.48,9.59,4,1.03,1.039
21,2,1.59,102740,23430,2787,1268.1,64700,158,18.31,685,2.24,31.89,35.83,11.54,4.51,9.76,3.8,0.897,1.081
21,3,1.54,102740,23420,2784,1253.4,64560,159.2,18.51,679,2.19,31.73,34.59,11.76,4.26,9.62,3.56,0.999,1.113
21,4,1.7,102120,23310,2777,1267.3,64890,165.9,18.9,651,2.21,31.79,35,11.73,4.36,9.76,3.79,0.884,1.113
21,5,1.42,101560,23370,2736,1241,64520,159.6,18.7,662,2.21,31.85,37,11.3,4.28,9.78,3.44,1.005,1.06
22,1,1.3,100910,23300,2786,1233.4,64870,165.7,18.93,664,2.02,31.78,34.8,11.65,4.34,9.51,3.63,0.951,1.081
22,2,1.26,101070,23310,2774,1235.9,65270,162.6,18.42,674,2.01,31.81,36.94,11.73,4.28,10.04,3.49,0.933,1.076
22,3,1.25,101990,23380,2783,1246.3,65010,164.3,18.27,660,2.11,31.82,36.36,10.85,4.3,9.75,3.6,0.89,1.037
22,4,1.48,101940,23240,2760,1247.2,64690,163.2,18.46,663,2.17,30.91,35.7,11.05,4.21,9.58,3.77,1.016,1.1
22,5,1.41,102120,23380,2781,1261.8,64840,162.5,18.66,667,2.16,32.16,35.21,11.6,4.27,9.83,3.71,0.897,1.098
23,1,1.79,100810,23240,2756,1221.5,63700,162.3,18.5,658,2.16,31.3,34.7,11.12,4.17,9.51,3.29,0.935,1.075
23,2,1.5,100590,23260,2755,1238.3,64620,168.3,18.72,656,2.12,31.25,33.64,11.2,4.23,9.62,3.48,0.926,1.065
23,3,1.57,101490,23480,2752,1233.5,63500,162.7,18.76,647,2.04,31.09,34.61,10.77,4.22,9.49,3.57,0.905,1.083
23,4,1.72,102260,23250,2751,1239.9,63600,165.9,18.35,660,2.05,30.78,34.7,11.01,4.17,9.6,3.67,0.886,1.132
23,5,1.62,101270,23370,2732,1235.3,63270,163.3,18.75,678,2.06,30.71,34.24,11.39,4.1,9.6,3.61,0.82,1.079
24,1,1.6,102400,23440,2745,1255.5,64170,155.6,18.23,664,2.2,30.98,32.9,11.1,4.14,9.51,3.48,0.917,1.038
24,2,1.69,102760,23280,2709,1262.8,63310,156.1,18.28,678,2.12,30.14,32.96,10.15,4.15,9.43,3.21,0.81,1.099
24,3,1.7,102750,23430,2707,1263,62970,159.3,18.2,675,2.13,30.42,31.91,11.44,4.08,9.38,3.57,0.857,1.105
24,4,1.89,103260,23430,2694,1268.4,62750,156.5,18.61,661,2.01,30.38,32.56,11.04,4.04,9.59,3.44,0.892,1.048
24,5,1.52,102320,22870,2683,1264.1,62180,154.9,18.23,651,2.15,30.23,32.16,10.97,4.11,9.26,3.39,0.875,1.091
24,6,1.69,104620,23040,2643,1287,62390,158.1,18.45,673,2.14,30.4,34.12,11.46,4.01,9.69,3.43,0.856,1.131
24,7,1.59,102320,23210,2712,1249.1,63470,159.6,18.4,658,2.08,30.67,35.05,11.59,4.19,9.38,3.41,0.885,1.1
24,8,1.38,102420,23110,2702,1263,63500,161.4,18.69,671,2.05,30.93,34.68,11.24,4.12,9.57,3.51,0.942,1.114
24,9,1.12,100950,23260,2787,1231.7,64730,162.6,18.08,647,2.14,31.55,35.9,11.3,4.3,9.58,3.32,1.004,1.114
24,10,1.6,101220,23300,2758,1240.2,64240,159.4,18.25,685,2.09,31.21,35.75,11.54,4.3,9.59,3.43,0.99,1.095
24,11,1.48,101070,23350,2774,1234.3,64950,166.6,18.37,639,2.1,31.49,36.56,11.05,4.34,9.61,3.43,0.98,1.125
24,12,1.3,101270,23150,2760,1241,64430,166.9,18.32,665,2.12,31.28,36.25,10.93,4.27,9.67,3.61,0.909,1.085
24,13,1.31,101220,23260,2793,1245.9,64620,165.2,18.37,660,2.15,31.64,36.99,10.56,4.41,9.7,3.33,1.006,1.07
24,14,1.22,101360,23350,2779,1244,64650,159,18.36,659,2.18,32.07,34.92,11.62,4.39,9.65,3.76,0.976,1.117
24,15,1.34,101620,23320,2807,1258.1,64720,172.2,18.34,668,2.07,31.56,35.58,11.61,4.33,9.62,3.65,0.82,1.105
24,16,1.6,101800,23370,2816,1248.4,64950,164.2,18.22,657,2.04,32.2,36.25,11.45,4.43,9.59,3.57,0.999,1.098
24,17,1.42,101450,23190,2806,1254.8,64780,160,18.56,671,2.25,31.71,36.1,11.4,4.47,9.56,3.66,0.962,1.067
24,18,1.34,101420,23390,2805,1261.2,65180,162.7,18.55,671,2.05,31.37,33.85,11.32,4.32,9.53,3.41,0.928,1.061
24,19,1.28,102540,23540,2808,1251.5,64870,158.6,18.41,671,2.19,31.77,33.87,11.8,4.39,9.54,3.63,0.923,1.088
24,20,1.43,102770,23460,2788,1257,64440,157.4,18.43,664,2.17,31.69,34.36,11.26,4.2,9.58,3.42,1.013,1.119

File: Glass_data/CL_clean_results.csv
Piece,Rep,Li7,Na23,Mg25,Al27,K39,Ca42,Ti49,Mn55,Fe57,Rb85,Sr88,Zr90,Ba137,La139,Ce140,Nd146,Hf178,Pb208
1,1,1.37,99760,24260,2929,1214.8,66040,162,18.68,663,2.14,32.73,35.1,11.35,4.56,9.46,3.96,0.974,1.063
1,2,1.35,98980,24330,2956,1205,66860,162.3,18.54,668,1.93,32.2,34,11.7,4.32,9.49,3.75,0.953,1.016
1,3,1.25,98580,24450,2981,1201.3,67500,165.7,18.24,663,2.07,33.1,34.8,12.35,4.54,9.49,3.74,0.866,1.027
1,4,1.41,99350,24340,2973,1213.3,67280,168.1,18.04,644,2.2,32.95,34.9,11.45,4.36,9.17,3.87,0.958,1
1,5,1.16,98520,24170,2939,1215.1,67520,166.7,18.09,671,2.07,32.21,34.7,11.77,4.52,9.25,3.64,0.954,1.028
2,1,1.76,98320,24050,2929,1224.2,67440,168,18.65,663,2.02,32.67,35.68,11.9,4.33,9.45,3.6,0.865,1.055
2,2,1.23,99170,23850,2885,1219.8,66380,160.4,18.62,656,2.04,32.12,35.52,11.34,4.43,9.64,3.68,0.917,1.046
2,3,1.51,99150,23550,2819,1234.3,64990,161.2,18.29,682,2.07,31.51,32.74,11.49,4.25,9.53,3.74,0.808,1.045
2,4,1.7,99730,23530,2783,1239.2,64540,167.5,18.43,672,2.17,31.07,32.88,11.33,4.01,9.11,3.36,0.894,1.09
2,5,1.55,99930,23580,2827,1253.6,65760,161.8,18.6,666,2.15,31.81,33.24,11.29,4.12,9.5,3.66,0.878,1.04
2,6,1.53,99120,23770,2875,1225.1,66010,165.9,18.4,664,2.08,32.18,35.06,12.56,4.56,9.71,3.64,0.9,1.025
2,7,1.77,98250,23850,2948,1225.6,67500,168.8,18.4,684,2.09,33.15,34.94,11.96,4.43,9.27,3.56,1.023,1.038
2,8,1.59,99460,23740,2882,1235.9,66670,163.8,18.77,656,2.18,31.99,34.6,12.07,4.45,9.58,3.92,0.934,1.02
2,9,1.57,99340,23670,2862,1251,66920,170,18.27,668,2.13,32.26,34.1,12.17,4.39,9.57,3.61,0.91,1.037
2,10,1.52,97900,23800,2923,1231.1,67290,167.9,18.91,659,2.16,33.1,33.61,11.77,4.34,9.58,3.68,0.879,1
2,11,1.52,98930,23980,2922,1233,68010,167.2,18.79,681,2.12,32.74,35.27,12.11,4.57,9.83,3.72,0.956,1.083
2,12,1.78,100230,23730,2876,1246,66700,167.6,18.18,683,2.22,32.73,33.86,11.86,4.51,9.7,3.83,0.962,1.096
2,13,1.52,100510,23710,2862,1237.8,66130,165.1,18.41,649,2.06,32.27,32.85,11.65,4.53,9.72,3.62,0.889,1.103
2,14,1.48,100130,23530,2819,1243,65750,166.7,18.54,671,2.08,31.89,33.59,11.79,4.43,9.57,3.79,0.998,1.002
2,15,1.18,99480,23610,2872,1238.4,67040,167.6,18.5,683,2.07,32.39,34.33,11.85,4.33,9.37,3.53,0.857,1.057
2,16,1.76,99460,23840,2886,1234.5,67030,165.8,18.67,652,2.16,32.85,33.48,11.81,4.42,9.63,3.87,0.95,1.086
2,17,1.53,100030,23500,2832,1244.8,65870,165.1,18.3,664,2.15,32.27,34.74,11.87,4.43,9.59,3.57,0.93,1.042
2,18,1.67,100480,23410,2811,1256.9,65850,164,18.31,646,2.05,31.73,33.59,12.05,4.28,9.62,3.5,0.836,1.095
2,19,1.46,100570,23420,2804,1250.3,65580,161.5,18.08,690,2.14,31.69,32.87,11.99,4.35,9.56,3.53,0.897,1.089
2,20,1.44,100520,23340,2800,1258.8,65740,160.2,18.23,665,2.06,31.63,32.84,11.96,4.26,9.47,3.53,0.89,1.045
3,1,1.39,99820,23260,2768,1242.8,65040,162.5,18.81,647,2.11,30.97,32.51,11.62,4.17,9.39,3.54,0.928,1.078
3,2,1.36,99990,23140,2772,1240.1,64910,159.9,18.29,672,2.2,31.05,32.04,11.5,4.25,9.36,3.28,0.898,1.073
3,3,1.52,100320,23250,2727,1233.1,63640,161.4,18.55,665,2.26,30.91,30.75,11.12,4.24,9.55,3.41,0.961,1.022
3,4,1.46,100090,23060,2723,1229.5,64400,157.9,18.27,658,2.14,30.84,32.02,11.55,4.16,9.27,3.36,0.924,1.071
3,5,1.69,100520,22950,2709,1253.7,64020,154.4,18.36,670,2.2,30.6,32.16,11,4.15,9.1,3.19,0.798,1.085
4,1,1.44,100270,22950,2697,1240.5,63030,161.6,18.03,662,2.07,30.09,30.56,11.3,3.98,9.12,3.28,0.784,1.04
4,2,1.62,101190,23060,2731,1242,63810,162.7,18.01,651,2.02,31.13,30.3,11.53,4.16,9.33,3.5,0.814,1.063
4,3,1.45,101450,23060,2723,1246,63750,168.2,18.22,669,2.2,30.49,31.49,11.03,4.07,9.31,3.5,0.83,1.084
4,4,1.76,101110,23070,2714,1235.6,63580,160.3,18.26,644,2.15,30.96,31.37,11.4,4.14,9.53,3.48,0.89,1.044
4,5,1.85,101420,23120,2723,1240,63400,159.7,18.23,648,2.19,30.14,31.3,11.32,4.07,9.02,3.58,0.872,1.167
5,1,1.4,98460,23960,2978,1210.4,68860,166.8,18.45,671,1.92,33.48,36.77,11.88,4.62,9.78,4.02,1.048,1.024
5,2,1.39,99450,23890,2950,1213.7,68270,167.5,18.51,658,2.15,32.53,34.65,11.68,4.55,9.83,3.73,0.98,1.045
5,3,1.53,98680,23900,2984,1211.8,68530,165.6,18.11,655,2.17,33.57,34.15,12.01,4.56,9.36,3.65,0.988,1.034
5,4,1.27,99790,23750,2928,1231.3,67460,172,18.4,655,2.14,33,34.66,12.13,4.42,9.56,3.69,0.876,1.06
5,5,1.58,98580,23640,2969,1234.1,68410,171.6,18.3,665,2.13,32.84,35.9,12.35,4.5,9.44,3.93,1.003,1.024
6,1,1.86,100730,23650,2845,1225.9,65950,159.1,18.59,677,2.21,32.12,33.79,11.96,4.34,9.81,3.55,0.898,1.02
6,2,1.73,100490,23510,2843,1233,66290,167.6,18.39,655,2.09,32.18,32.84,12.37,4.43,9.85,3.54,0.869,1.067
6,3,1.75,100890,23280,2786,1227.6,65210,163.9,18.33,670,1.98,31.19,32.56,11.3,4.25,9.5,3.67,0.951,1.038
6,4,1.67,100390,23220,2745,1229,64360,163,18.31,664,2.24,30.71,32.19,11.4,4.2,9.45,3.64,0.824,1.096
6,5,1.86,100970,23190,2736,1238.7,64260,160.5,18.4,670,2.3,30.84,31.03,11.23,4.15,9.56,3.31,0.87,1.098
7,1,1.74,102030,23010,2691,1256.5,62980,163.6,18.67,666,2.2,30.38,31.14,11.59,4.01,9.27,3.45,0.767,1.063
7,2,1.94,102230,23140,2698,1239.8,63220,158.5,18.17,654,2.15,30.52,29.98,11.45,4.19,9.27,3.49,0.756,1.069
7,3,1.7,101910,22970,2693,1244.3,63890,157,18.37,670,2.16,30.09,31.33,11.41,4.37,9.3,3.5,0.75,1.067
7,4,1.79,102250,23050,2693,1245.2,63390,164.8,18.19,673,2.17,30,31.71,10.94,4.05,9.39,3.14,0.799,1.063
7,5,1.6,103300,23140,2680,1250,62990,154.2,18.14,680,2.04,30.6,31.47,11.74,3.78,9.31,3.09,0.906,1.059
8,1,1.72,102080,23180,2721,1229.3,63910,163.7,18.35,663,2.11,30.74,31.61,11.88,4.23,9.53,3.48,0.809,1.066
8,2,1.64,101690,23060,2722,1235.2,63920,155.8,18.92,663,2.16,30.22,30.52,11.4,4.1,9.22,3.3,0.807,1.016
8,3,1.45,102720,23200,2727,1235.5,64380,160.3,18.73,679,2.26,30.92,31.24,11.6,4.24,9.61,3.25,0.902,1.104
8,4,1.82,102350,23090,2716,1232,63940,165.6,18.64,665,2.19,30.76,31.19,11.89,4.14,9.54,3.65,0.796,1.016
8,5,1.88,101120,23110,2718,1221.5,64280,155.8,18.19,672,1.99,30.56,32,11.09,4.15,9.6,3.43,0.769,1.064
9,1,1.67,101320,23240,2729,1216,64420,158.8,18.26,661,2.24,30.94,32.13,11.18,4.29,9.66,3.41,0.81,1.078
9,2,1.59,101840,23230,2728,1214.5,64170,157.7,18.01,656,2.18,30.72,31.41,11.46,3.93,9.19,3.6,0.846,1.062
9,3,1.53,100410,23210,2724,1209.2,63930,163.7,18.29,659,2.09,30.87,31.67,12.42,4.18,9.3,3.59,0.832,1.102
9,4,1.72,100420,22980,2730,1209.1,64580,164.5,18.34,658,2.08,31.33,31.52,11.38,4.14,9.46,3.39,0.902,1.1
9,5,1.9,102000,23250,2716,1228.3,64210,161.9,18.29,662,2.18,30.57,31.59,10.74,4.06,9.56,3.67,0.875,1.026
10,1,1.59,100730,23080,2733,1223.8,63790,160.6,18.57,668,2.19,30.59,31.02,11.56,4.12,9.29,3.4,0.89,1.084
10,2,1.79,101310,23010,2718,1224,63890,156.7,18.03,667,2.25,30.76,31.36,10.89,4.08,9.14,3.09,0.812,1.051
10,3,1.65,101290,23180,2726,1233.7,64210,159.4,18.1,651,2.09,30.64,32.35,11.22,3.9,9.46,3.4,0.817,1.049
10,4,2.08,100570,23270,2736,1224.6,64210,163.3,18.25,670,2.07,30.39,31.88,10.95,4.31,9.69,3.4,0.947,1.071
10,5,1.49,101130,23170,2734,1228.2,64230,162.2,17.97,662,2.11,30.84,32.17,11.45,4.05,9.42,3.36,0.877,1.131
11,1,1.99,101570,23020,2720,1229,63550,163.6,18.32,660,2.16,30.55,29.95,11.59,4.11,9.4,3.48,0.749,1.064
11,2,1.52,101290,23130,2737,1233.9,63760,165.9,18.02,660,2.08,30.38,30.95,10.9,4.18,9.42,3.43,0.848,1.026
11,3,1.81,101440,23080,2720,1246,64170,166.8,18.39,659,2.1,30.87,32.6,11.71,4.14,9.57,3.53,0.883,1.066
11,4,1.42,101900,23030,2714,1247,63040,157,18.14,652,2.21,30.25,30.88,11,3.97,9.41,3.34,0.785,1.039
11,5,1.48,102230,23120,2709,1262.8,63520,156.5,18.18,642,2.1,30.67,30.99,12.17,4,9.46,3.55,0.834,1.051
12,1,1.72,102160,23160,2667,1255.9,62850,159.4,18.33,668,2.09,30,30.56,10.58,4.13,9.53,3.33,0.834,1.081
12,2,1.27,102150,23360,2757,1251.4,64560,158.7,18.5,663,2.12,30.98,31.26,11.45,4.25,9.45,3.46,0.874,1.1
12,3,1.65,102460,23350,2740,1256,64060,165.4,18.13,661,2.24,30.85,31.81,11.8,3.98,9.66,3.69,0.783,1.105
12,4,1.85,101290,23120,2717,1255.8,64060,156.7,17.93,668,2.13,30.49,31.61,11.48,4.17,9.4,3.21,0.866,1.104
12,5,1.47,101570,23190,2723,1259.4,63820,160.3,17.66,654,2.09,30.56,32.37,11.48,4.1,9.32,3.48,0.866,1.067
13,1,1.64,97690,24120,3017,1216.7,69980,177.1,18.74,665,2.05,33.78,36.9,11.98,4.51,9.62,3.64,0.956,1.01
13,2,1.25,97950,24170,3042,1215.7,69800,177,18.32,672,2.01,33.6,36.94,12.62,4.66,9.63,3.66,0.99,1.005
13,3,1.28,98100,24300,3038,1230.2,70340,179.5,18.42,660,2.07,33.65,36.18,11.75,4.57,9.64,3.82,0.891,1.052
13,4,1.34,98080,24080,3009,1221.8,68940,174.2,18.46,675,2.04,33.09,35.98,12.05,4.44,9.43,3.85,0.975,1.06
13,5,1.42,99140,24200,3002,1222.4,68970,165.7,18.33,645,2.12,33.2,36.01,12.2,4.58,9.74,3.57,1.038,1.051
14,1,1.46,99490,23750,2897,1226,67200,173.2,18.23,673,2.17,32.47,33.12,11.85,4.5,9.55,3.52,1.01,1.091
14,2,1.5,100480,23670,2873,1240,66390,164.5,17.95,656,2.09,31.73,33.75,11.72,4.33,9.46,3.7,0.875,1.076
14,3,1.55,101020,23620,2815,1246,65820,164.9,18.86,651,2.07,31.78,33.03,11.41,4.47,9.67,3.67,0.824,0.994
14,4,1.39,100700,23350,2801,1247.2,64940,168.3,18.39,667,2.18,31.26,33.3,11.2,3.99,9.19,3.43,0.894,1.052
14,5,1.59,100250,23520,2843,1251.2,66090,168.2,17.97,660,2.17,31.86,32.63,11.65,4.26,9.1,3.48,0.835,0.982
14,6,1.64,100720,23490,2865,1254.8,66420,173.3,18.31,653,2.11,31.92,34.6,12.72,4.33,9.33,3.52,0.982,1.041
14,7,1.76,100790,23740,2915,1246,67850,178.8,18.24,665,2.24,32.84,34.48,11.66,4.41,9.79,3.59,0.992,1.053
14,8,1.42,100100,23590,2895,1234.6,67500,167.8,17.96,667,1.99,32.1,35.11,12.11,4.38,9.32,3.62,0.913,1.12
14,9,1.58,100170,23360,2854,1240.2,66020,161.1,18.24,670,2.15,31.63,32.96,12.02,4.33,9.24,3.62,0.916,1.017
14,10,1.37,100720,23290,2806,1244,65760,166.2,18.05,649,2.18,31.41,32.17,12.29,4.37,9.33,3.26,0.91,1.1
14,11,1.44,101530,23250,2761,1246.3,64460,165,18.01,646,2.15,31,33.43,10.98,4.09,9.36,3.26,0.862,1.092
14,12,1.49,101330,23340,2768,1246,64790,170.3,17.84,664,2.1,30.82,32.78,10.8,4.12,9.46,3.45,0.78,1.07
14,13,1.52,100990,23360,2818,1243.6,66110,166.7,18.11,671,2.19,31.67,32.59,11.88,4.21,9.36,3.45,0.865,1.08
14,14,1.35,100410,23460,2845,1243.2,66480,169,17.99,660,2.07,31.69,33.81,12.07,4.15,9.63,3.53,0.909,1.085
14,15,1.28,100810,23630,2884,1239.4,66990,171.3,18.22,669,2.1,32.31,35.23,11.71,4.32,9.33,3.65,0.993,1.05
14,16,1.27,100180,23780,2900,1226.6,67440,169.2,18.51,669,2.18,32.7,34.66,11.9,4.39,9.66,3.75,0.908,1.07
14,17,1.54,100840,23540,2866,1235,66660,161.1,17.98,658,2.23,32.16,34.46,11.76,4.19,9.57,3.44,0.918,1.11
14,18,1.79,100510,23430,2814,1231,65660,166.3,18.17,655,2.07,31.5,32.79,11.57,4.27,9.56,3.69,0.865,1.036
14,19,1.67,102290,23520,2780,1236.5,64780,166.9,18.37,661,2.07,31.51,32.67,11.65,4.28,9.39,3.5,0.814,1.087
14,20,1.43,101310,23460,2827,1228.2,65430,166.7,18.52,668,2.26,31.94,32.98,11.95,4.35,9.64,3.34,0.881,1.097
15,1,1.03,98300,24310,3055,1189.2,69900,179,18.39,657,2.051,33.98,37.41,12.59,4.77,9.99,3.65,1.007,1.048
15,2,1.43,98210,24120,3048,1202.4,69670,169.2,18.48,675,2.1,33.64,37.1,11.95,4.56,9.51,3.85,0.994,1.008
15,3,1.39,98430,24180,3027,1209.9,69420,172.4,18.54,657,2.1,33.33,35.75,12.13,4.58,9.68,3.84,0.9,1.001
15,4,1.04,98610,24080,3029,1204.1,69380,173.4,18.41,668,2.1,33.96,37,12.74,4.67,9.61,3.95,0.987,0.997
15,5,1.24,98450,24050,3048,1210,69680,172.9,18.44,661,2.17,33.54,36.25,12.3,4.61,9.68,3.84,1.028,1.042
16,1,1.16,98470,24200,3064,1195.4,69990,172.1,18.88,662,2.14,33.65,36.9,12.43,4.75,9.92,4.23,0.99,1.069
16,2,1.22,98160,23910,3011,1211.5,68630,174.4,18.42,658,2.12,33.1,35.5,12.6,4.43,9.55,3.78,1.018,1.059
16,3,1.41,99010,24150,3055,1200.1,70010,175.9,18.51,678,2.06,33.57,36.01,11.79,4.69,9.7,4.04,0.92,1.011
16,4,1.31,99040,24150,3018,1205.9,69000,165.7,18.35,655,2.14,33.37,35.24,12.06,4.55,9.94,3.86,0.996,1.032
16,5,1.33,98800,24130,3031,1200.9,69530,173.6,18.75,653,2.19,33.81,36.54,12.74,4.66,9.63,3.71,0.926,1.063
17,1,1.48,99830,23900,2915,1201.7,66950,167.1,18.66,647,2.16,32.41,33.67,11.74,4.43,9.41,3.42,0.881,1.045
17,2,1.35,99890,23650,2853,1209.6,66070,166.3,18.78,651,2.16,31.48,32.89,11.63,4.29,9.62,3.47,0.92,1.15
17,3,1.36,100070,23790,2919,1212.4,67470,168.1,18.38,656,2.16,32.66,34.15,12.17,4.36,9.64,3.85,0.868,1.13
17,4,1.45,100190,23580,2873,1208.9,66470,173.2,18.44,666,2.16,31.93,32.41,12.42,4.19,9.51,3.65,0.96,1.081
17,5,1.26,99850,23760,2921,1209.7,66830,168,18.47,673,2.17,32.29,35.1,12.1,4.21,9.36,3.51,0.93,1.034
18,1,1.58,99850,23820,2916,1194.1,67090,171.9,18.58,642,2.25,32.09,33.93,12.14,4.34,9.62,3.77,0.955,1.066
18,2,1.71,100330,23720,2873,1210,66530,167,17.98,667,2.1,32.14,33.06,11.73,4.2,9.47,3.59,0.84,1.009
18,3,1.38,99920,23780,2907,1205.1,67340,173.1,18.23,665,2.07,32.04,34.33,12.07,4.42,9.72,3.69,0.925,1.041
18,4,1.69,98960,23890,2961,1185.4,68460,175.2,18.66,659,2,33.03,34.75,12.29,4.53,9.88,3.79,1.002,1.087
18,5,1.47,99610,23710,2916,1181.9,66990,169.3,18.41,661,2.03,32.04,33.57,11.76,4.43,9.63,3.65,0.966,1.046
19,1,1.82,101480,23330,2738,1196.5,63820,165.5,18.48,674,2.07,30.4,31.41,11.17,4.16,9.54,3.46,0.834,1.105
19,2,1.58,101360,23320,2746,1190.5,63900,161.1,18.17,668,2.18,30.78,31.72,11.46,4.24,9.13,3.25,0.917,1.039
19,3,1.4,101860,23360,2772,1197.2,64120,152.6,17.64,675,2.11,30.66,32.1,11.56,3.94,9.44,3.54,0.93,1.079
19,4,1.69,101540,23360,2758,1204,63710,165.1,18.16,664,2.11,30.52,31.38,11.59,3.96,9.15,3.42,0.876,0.97
19,5,1.57,102040,23250,2753,1209.2,64180,163.3,18.01,674,2.1,30.91,32.06,11.94,4.2,9.36,3.28,0.84,1.058
20,1,1.22,101060,23320,2769,1195,64600,165.9,18.23,668,2.15,30.75,31.48,11.82,4.26,9.38,3.49,0.96,1.038
20,2,1.5,101950,23460,2794,1207.1,64670,168,18.28,650,2.2,31.18,32.6,12.02,4.14,9.45,3.62,0.85,1.041
20,3,1.47,101700,23340,2762,1198.7,64430,161.5,18.03,658,2.17,30.94,32.03,12.2,4.13,9.7,3.61,0.837,1.034
20,4,1.37,101500,23330,2755,1209.6,64790,163.4,18.07,646,2.28,30.81,31.5,11.07,4.1,9.33,3.45,0.856,1.093
20,5,1.58,102350,23410,2769,1220.1,64450,161.6,18.15,664,2.27,31.06,32.24,11.85,4.21,9.54,3.46,0.86,1.14
21,1,1.63,102770,23290,2735,1223.2,63990,163.8,18.45,662,2.22,30.93,30.61,11.82,4.16,9.37,3.32,0.775,1.029
21,2,1.51,102850,23110,2717,1220.3,63440,165.1,18,679,2.12,30.93,32.15,10.7,4.24,9.54,3.28,0.88,1.122
21,3,1.59,103430,23210,2711,1229.1,63560,162.3,18.4,671,2.18,31.01,31.27,11.35,4.17,9.65,3.65,0.838,1.147
21,4,1.82,103150,23010,2715,1232.5,63340,163.4,18.23,660,2.14,30.98,30.86,11.1,4.35,9.44,3.5,0.941,1.156
21,5,1.93,103680,23030,2686,1245,62910,162.3,18.14,661,2.29,30.51,30.47,11.12,4.03,9.52,3.26,0.776,1.09
22,1,1.91,102850,23210,2719,1239.2,63440,161.6,18.42,680,2.19,30.8,31.61,11.52,4.19,9.48,3.28,0.825,1.06
22,2,1.44,103090,23350,2734,1226.6,64340,160.7,18.21,679,2.1,30.73,32.32,11.51,4.17,9.16,3.43,0.862,1.096
22,3,1.34,104320,23270,2728,1236.3,63680,166.6,18.32,679,2.26,30.45,31.48,10.73,4.04,9.45,3.73,0.864,1.042
22,4,1.84,104200,23250,2703,1260,63230,156.5,18.41,664,2.28,30.48,30.95,11.85,3.96,9.45,3.35,0.85,1.14
22,5,1.71,103990,23110,2682,1245.6,63860,168.8,18.5,671,2.11,30.86,31.39,11.34,4.13,9.62,3.49,0.9,1.113
23,1,1.61,101140,23340,2753,1209.4,64160,166.9,18.19,656,2.18,31.14,32.21,11.38,4.18,9.43,3.58,0.878,1.114
23,2,1.49,101530,23300,2764,1217.6,64160,173.7,18.42,664,2.13,30.95,31.96,11.45,4.26,9.54,3.51,0.784,1.11
23,3,1.83,101430,23420,2751,1215.5,64300,167.1,18.36,692,2.21,30.65,32.06,11.32,4.05,9.39,3.51,0.788,1.044
23,4,1.72,100660,23220,2759,1202.7,63980,163.4,18.2,670,2.14,30.49,31.93,11.35,4.22,9.35,3.5,0.878,1.065
23,5,1.26,101290,23160,2740,1194.1,63240,164.2,18.55,658,2.15,30.87,31.18,11.36,4.1,9.33,3.33,0.837,1.037
24,1,1.55,100900,23190,2733,1202.6,63480,167.4,18.28,657,2.02,30.55,31.05,10.85,4.06,9.17,3.44,0.862,1.153
24,2,1.6,101070,22980,2716,1207.4,62910,168.6,18.45,673,2.25,30.6,30.71,11.29,3.93,9.33,3.44,0.84,1.096
24,3,2.03,101250,23010,2687,1207,62130,157,18.32,658,2.12,29.87,30.2,10.94,4.01,9.09,3.33,0.794,1.122
24,4,1.74,101660,23220,2743,1217.7,64330,162.6,18.49,659,2.19,30.34,31.08,10.85,4.06,9.41,3.46,0.809,1.147
24,5,1.84,102590,23090,2716,1225.9,63340,163.5,18.4,672,2.29,30.57,32.18,10.69,4.18,9.46,3.2,0.843,1.147
24,6,1.95,101760,22770,2677,1225.6,62450,164.2,18.43,670,2.25,29.82,30.79,11.01,3.97,9.05,3.3,0.819,1.157
24,7,1.76,101930,23170,2717,1216.8,62800,165,18.19,676,2.09,29.95,31.44,11.35,3.91,9.17,3.14,0.847,1.132
24,8,1.61,101980,23020,2708,1234.7,62840,160.4,18.56,669,2.17,29.54,30.91,11.19,3.94,9.31,3.32,0.873,1.166
24,9,1.92,103340,23270,2718,1235.4,63290,170,18.09,665,2.22,30.73,31.39,10.87,4.22,9.38,3.65,0.826,1.079
24,10,1.92,103020,23060,2719,1238.6,63190,167.8,18.38,663,2.17,30.52,31.83,11.12,4.13,9.5,3.45,0.846,1.113
24,11,2.03,101810,23110,2722,1229.5,63700,164.5,18.58,655,2.19,30.94,31.63,11.24,4.04,9.45,3.48,0.846,1.109
24,12,1.72,102300,23120,2708,1236.2,63020,155.4,18.1,670,2.17,30.25,30.86,11.29,3.93,9.32,3.47,0.842,1.138
24,13,1.52,102510,23010,2701,1240.9,62990,161.6,17.92,658,2.17,30.29,30.55,10.59,4.25,9.41,3.23,0.827,1.166
24,14,1.78,102190,22990,2706,1239.7,62980,164.9,18.28,676,2.12,30.52,30.55,11.22,4.01,9.25,3.3,0.826,1.193
24,15,1.7,101560,23130,2720,1239.8,63140,155.1,18.01,679,2.26,30.45,30.89,11.05,3.99,9.41,3.43,0.837,1.075
24,16,1.29,101580,23090,2735,1244.2,63660,159.9,18.55,666,2.16,30.25,30.63,11.66,4.12,9.44,3.43,0.94,1.105
24,17,2.03,101820,23180,2744,1240.9,63460,159.9,18.1,668,2.22,30.68,31.6,11.43,4.15,9.42,3.47,0.816,1.156
24,18,1.59,102360,23260,2729,1245,63360,166.3,18.31,672,2.09,30.3,30.95,10.74,4.23,9.58,3.53,0.852,1.107
24,19,1.36,103240,23160,2747,1264.9,63400,161.5,17.92,651,2.29,30.34,32.12,12.17,4.08,9.48,3.45,0.933,1.081
24,20,1.81,101980,23190,2737,1250.7,63430,166.2,18.42,678,2.28,30.26,31.63,11.3,4.1,9.28,3.61,0.911,1.173

File: Glass_data/CM_clean_results.csv
Piece,Rep,Li7,Na23,Mg25,Al27,K39,Ca42,Ti49,Mn55,Fe57,Rb85,Sr88,Zr90,Ba137,La139,Ce140,Nd146,Hf178,Pb208
1,1,1.98,105900,23390,2627,1290,61680,158.1,18.16,681,2.14,29.37,29.01,11.38,3.71,9.04,3.24,0.741,1.117
1,2,1.99,104430,23160,2617,1300,62320,159,18.31,673,2.217,29.62,28.59,11.15,3.74,9.14,3.38,0.734,1.093
1,3,1.74,105500,23420,2619,1310,62320,156.1,18.5,689,2.16,29.84,28.17,10.73,3.85,9.03,3.52,0.8,1.149
1,4,1.95,106700,23380,2632,1318,62640,156.4,18.61,686,2.27,29.4,28.58,11.38,3.69,9.22,3.1,0.713,1.12
1,5,1.78,106500,23440,2645,1333,62210,159.7,18.1,684,2.2,29.36,27.99,11.53,3.76,9.35,3.24,0.83,1.13
2,1,1.86,104000,23120,2609,1289,61460,157.9,18.51,683,2.18,29.31,28.74,10.79,3.76,9.09,3.37,0.747,1.166
2,2,1.81,103920,23030,2603,1292,61540,162.1,18.2,681,2.19,29.31,28.47,10.87,3.74,9,3.1,0.767,1.13
2,3,1.81,104300,23210,2604,1306,61720,161.7,18.36,686,2.23,29.14,29.34,11.09,3.9,9.26,3.46,0.756,1.169
2,4,1.69,103800,23070,2603,1300,61340,158.1,17.94,663,2.19,29.2,28.11,10.35,3.68,9.21,3.23,0.763,1.126
2,5,1.91,104300,22980,2612,1297,61780,162.8,17.83,666,2.19,28.89,28.9,11.25,3.82,9.19,3.38,0.762,1.131
2,6,1.94,105500,23200,2609,1306,61230,155.6,17.84,658,2.18,28.58,27.49,10.55,3.84,8.95,3.29,0.731,1.157
2,7,1.91,104400,22910,2608,1310,61540,160.2,18.23,671,2.21,29.77,29.33,11.16,3.79,9.34,3.51,0.734,1.108
2,8,1.79,104100,22830,2594,1309,61790,159.5,18.18,665,2.23,29.88,29.27,11.4,3.81,9.59,3.2,0.781,1.159
2,9,1.87,103700,22720,2599,1315,61000,160,17.98,667,2.16,29.34,29.06,11.45,3.77,9.24,3.08,0.783,1.186
2,10,1.79,104500,22950,2592,1306,61820,161.1,18.08,668,2.13,29.83,29.43,10.95,3.88,9.42,3.34,0.776,1.139
2,11,1.87,104100,22950,2591,1318,61220,160.7,18.26,663,2.27,29.76,28.56,10.99,3.79,9.26,3.15,0.687,1.119
2,12,1.84,104200,22840,2604,1310,60840,154.7,17.64,667,2.28,29.24,28.81,11.11,3.84,9.05,3.34,0.783,1.102
2,13,1.83,104400,22940,2598,1318,61750,161.8,17.9,656,2.28,29.47,29,10.88,4.02,9.25,3.5,0.738,1.135
2,14,1.86,104200,22820,2599,1313,61280,159.7,17.95,661,2.28,29.51,28.65,11.63,3.91,9.22,2.99,0.749,1.144
2,15,1.83,102700,22650,2594,1298,61000,156.9,18.19,672,2.15,29.75,29.21,10.66,3.93,9.25,3.11,0.82,1.08
2,16,2.09,104100,22740,2586,1300,61360,162.1,18.12,650,2.26,29.22,28.79,11.59,3.84,9.33,3.19,0.774,1.108
2,17,1.86,104680,23050,2617,1294,61400,151,17.93,673,2.15,29.35,29.38,11.18,3.77,9.23,3.34,0.835,1.129
2,18,1.84,103620,22870,2596,1302,61210,159.8,18.24,655,2.28,29.49,28.94,11.1,3.88,9.28,3.1,0.76,1.13
2,19,1.95,103700,22690,2583,1309,61270,156.9,18.48,677,2.23,29.81,29.4,11.04,3.87,9.19,3.15,0.691,1.112
2,20,1.9,104600,23150,2615,1302,61640,157.8,18.36,651,2.2,29.8,27.97,11.07,3.83,9.24,3.25,0.81,1.129
3,1,1.79,103790,22880,2631,1303,60910,154.6,17.99,664,2.19,28.57,27.55,10.74,3.78,8.99,3.24,0.687,1.144
3,2,1.96,103300,22890,2612,1310,60460,156.8,17.84,640,2.21,28.92,27.48,11.04,3.81,9,3.08,0.758,1.071
3,3,1.98,103910,22770,2616,1310,60900,158.1,18.09,662,2.26,29.2,28.83,10.85,3.8,9.34,3.34,0.761,1.148
3,4,2,103620,22810,2604,1311,60590,157.2,18.07,663,2.09,29.02,29.49,11.15,3.96,9.25,3.4,0.737,1.114
3,5,1.99,103860,22700,2603,1307,60670,161.4,18.05,674,2.32,29.42,28.14,10.66,3.76,8.97,3.11,0.703,1.115
4,1,1.76,103050,22780,2600,1293.2,60750,159.9,18,664,2.19,28.89,28.53,10.7,3.84,9.1,3.3,0.725,1.165
4,2,1.87,103290,22650,2603,1311,60150,152.1,17.92,658,2.18,29.22,27.96,10.94,3.91,9.18,3.11,0.71,1.1
4,3,1.84,104510,22980,2628,1309,61340,154.9,18.04,664,2.23,28.85,28.95,10.59,3.86,9.32,3.23,0.762,1.207
4,4,2.03,103600,22710,2618,1306,61050,153.7,17.66,654,2.19,28.7,28.51,10.6,3.82,8.94,3.36,0.743,1.099
4,5,1.75,103690,22830,2621,1303,60200,154.8,17.75,647,2.29,29.34,29.02,11.12,3.84,9.12,3.03,0.808,1.12
5,1,1.82,104200,23080,2642,1297,61260,158.6,17.59,663,2.16,29.15,28.87,11.69,3.88,9.44,3.29,0.791,1.156
5,2,1.87,103650,22820,2618,1297,61150,160.6,18.4,660,2.21,29.16,29.3,11.28,3.8,9.13,3.28,0.815,1.095
5,3,1.76,103110,22910,2635,1306,61730,158.2,18.04,669,2.23,29.36,30.02,11.04,3.94,9.27,3.28,0.88,1.075
5,4,1.93,103450,22890,2634,1302,61020,160.2,17.95,665,2.15,29.27,28.43,10.82,4,9.34,3.23,0.79,1.134
5,5,1.79,102720,22760,2642,1287,61160,155.8,18.19,666,2.25,29.62,28.18,11.38,3.89,9.13,3.49,0.781,1.107
6,1,1.88,102830,22910,2643,1315.8,60940,147.5,17.76,664,2.27,28.97,26.96,10.85,3.79,8.98,3.18,0.76,1.087
6,2,1.84,103120,22840,2639,1298,60610,154.3,17.49,657,2.215,28.74,27.53,11.2,3.81,8.9,3.15,0.684,1.071
6,3,1.76,103410,22790,2624,1289,60980,156.6,17.58,651,2.36,28.81,29.32,10.93,3.85,9.03,3.27,0.739,1.108
6,4,1.76,103700,22880,2657,1299,60640,154.4,18.08,663,2.228,28.84,28.39,10.91,3.77,9.06,3.22,0.7,1.115
6,5,1.79,103300,22900,2650,1295,61280,156.5,18.13,673,2.3,29.01,29.38,11.3,3.82,9.04,3.05,0.826,1.113
7,1,1.81,101870,22900,2678,1281,61350,153.5,17.9,641,2.13,29.28,29.63,11.11,4.01,8.85,3.21,0.776,1.038
7,2,1.67,102200,22860,2644,1287,61470,157.3,17.78,670,2.25,29.42,29.6,11.41,3.93,9.18,3.27,0.795,1.075
7,3,1.84,102400,22940,2664,1285,61920,154.1,17.91,639,2.29,29.38,29.8,11.28,3.92,8.96,3.3,0.776,1.086
7,4,1.74,103700,22980,2669,1288,61800,159.6,17.89,649,2.22,29.34,31.63,11.66,4.07,9.07,3.27,0.72,1.1
7,5,1.76,103700,23430,2681,1286,62430,160.4,18.34,672,2.18,29.88,30.62,11.46,4.2,9.3,3.14,0.785,1.119
8,1,1.8,102900,22660,2627,1300,60440,150.8,17.2,626,2.22,28.19,27.4,10.43,3.65,8.75,2.84,0.665,1.016
8,2,1.84,102400,22830,2631,1291,60450,155.4,17.38,664,2.21,29.1,28.95,10.82,3.83,8.98,3.21,0.751,1.085
8,3,1.68,102890,23110,2666,1287,60730,156.3,17.73,639,2.27,29.31,29.6,10.58,3.84,8.87,3.11,0.695,1.103
8,4,1.63,103800,23030,2654,1306,60750,157.8,17.84,672,2.23,29.55,29,11.3,3.89,8.94,3.54,0.778,1.038
8,5,1.74,102900,22840,2612,1304,60300,153,18.09,634,2.05,29.27,29.97,11.13,3.94,9.22,3.55,0.87,1.064
9,1,1.79,104540,23050,2640,1321,60570,156.6,17.96,666,2.31,28.79,27.76,10.63,3.77,9.11,3.03,0.781,1.159
9,2,1.88,104060,22940,2628,1322,60970,155.3,18.03,661,2.21,29.51,28.14,11.18,3.87,8.98,3.27,0.758,1.1
9,3,1.9,104150,23030,2629,1327,61410,152.9,18.06,668,2.15,29.27,29.03,11.37,3.88,9.23,3.12,0.697,1.141
9,4,1.9,104060,22970,2616,1326,61340,154,18.07,665,2.36,29.38,28.73,11.3,4,9.32,3.22,0.735,1.13
9,5,1.78,105100,22860,2611,1330,60370,152.7,17.78,669,2.22,28.53,27.55,10.57,3.7,9.14,3.07,0.777,1.126
10,1,1.86,102590,23090,2696,1285,62030,158.2,18.18,654,2.23,29.95,28.5,10.99,3.9,9.2,3.36,0.713,1.097
10,2,1.72,102560,23120,2684,1292,61380,155.6,18.18,663,2.18,29.58,28.4,11.63,4.05,9.16,3.3,0.82,1.083
10,3,1.78,102720,23390,2721,1277,62340,158,17.81,657,2.21,30.01,29.63,10.64,3.88,9.26,3.27,0.691,1.09
10,4,1.78,103600,23390,2716,1304,61970,158.9,17.95,672,2.29,29.62,28.98,11.29,3.91,9.37,3.47,0.735,1.139
10,5,1.72,102740,23140,2687,1298,62080,157.1,17.9,651,2.21,29.1,28.61,10.9,3.91,9.05,3.29,0.697,1.025
11,1,1.63,99810,22910,2713,1257,61710,156.5,18.55,658,2.07,29.6,29.9,10.68,3.93,9.02,3.19,0.86,1.054
11,2,1.75,100930,23040,2697,1262,61950,156.9,18.02,641,2.15,29.68,29,11.39,3.96,9.25,3.25,0.684,1.06
11,3,1.53,100940,23060,2725,1247,62240,155.6,17.82,651,2.18,29.98,29.7,11.91,4.1,9.02,3.38,0.728,1.065
11,4,1.57,102800,23260,2729,1271,62070,157.9,18.3,653,2.2,30.1,30.8,11.42,4.12,9.23,3.43,0.85,1.074
11,5,1.92,103700,23340,2729,1286,62040,156.1,17.81,676,2.13,30.58,30.27,11.4,4.12,9.33,3.45,0.83,1.126
12,1,1.75,101900,23230,2700,1281,61010,159.9,17.68,667,2.12,29.31,28.26,11.12,3.75,9.06,3.12,0.708,1.09
12,2,1.85,101700,22990,2686,1293,61780,155.6,17.7,651,2.18,29.42,28.24,11.65,4.07,8.88,3.26,0.736,1.102
12,3,1.7,101300,23040,2702,1276,61540,161.9,17.95,663,2.3,29.75,29,11.14,3.91,8.99,3.21,0.76,1.143
12,4,1.77,103200,23380,2716,1283,61660,152.2,18.24,692,2.18,30.01,29.56,11.7,4.04,9.48,3.29,0.849,1.079
12,5,1.71,102300,23270,2689,1283,61630,157.2,18.07,656,2.31,30.01,29.52,11.65,4.06,9.08,3.38,0.81,1.096
13,1,1.14,98750,23700,2943,1212.6,66320,167.1,18.27,663,2.2,31.73,33.26,12.17,4.42,9.29,3.57,0.955,0.996
13,2,1.26,97600,23580,2926,1206,64930,161.4,18.76,657,2.09,30.94,32.7,11.39,4.17,9.28,3.62,0.788,1.006
13,3,1.3,98120,23490,2914,1212.4,65690,169.5,18.79,678,2.026,31.32,31.83,11.4,4.24,9.05,3.45,0.88,1.012
13,4,1.33,99020,23510,2915,1210.5,65330,168.3,18.41,666,2.1,31.91,33.14,12.03,4.21,9.12,3.59,0.819,0.999
13,5,1.38,98110,23530,2885,1211.5,65470,164.2,18.14,675,2.05,31.83,32.79,11.88,4.17,9.23,3.44,1.02,1.031
14,1,1.4,98120,23600,2921,1212,65480,167.1,18.26,670,1.98,31.79,32.89,11.24,4.22,9.17,3.54,0.86,0.974
14,2,1.37,98750,23690,2905,1217.9,65130,169.9,18.8,674,2,31.82,33.44,12.34,4.34,9.24,3.58,0.95,1.045
14,3,1.3,98240,23620,2892,1216,64860,162.5,18.3,654,2.03,31.51,32.97,11.92,4.12,9.33,3.7,0.869,1.032
14,4,1.21,98630,23520,2911,1219.5,65680,163.1,18.03,659,2.13,31.38,31.48,11.79,4.17,9.37,3.58,0.785,1.041
14,5,1.28,98500,23630,2927,1223.3,65680,169.4,18.12,681,2.13,31.16,32.22,11.75,4.38,9.35,3.54,0.873,1.026
14,6,1.36,99240,23650,2915,1227.8,65640,166.1,18.02,677,2.11,31.75,31.81,11.93,4.15,9.38,3.45,0.87,1.125
14,7,1.32,98370,23520,2920,1216.6,65270,161.7,18.26,675,2.14,31.5,31.64,11.66,4.34,9.48,3.36,0.851,1.084
14,8,1.25,98890,23630,2926,1223.2,65160,164.9,18.11,668,2.19,31.94,31.66,11.79,4.35,9.26,3.58,0.819,1.014
14,9,1.4,98930,23630,2909,1227.3,65540,166.1,17.99,671,2.16,31.41,32.42,11.77,4.28,9.34,3.25,0.925,1.048
14,10,1.34,99350,23700,2920,1228.6,65710,170.2,18.4,675,2.1,31.88,33.35,12.65,4.31,9.33,3.62,0.839,1.019
14,11,1.31,98010,23600,2887,1211.7,65670,161.5,17.89,670,2.09,31.45,33.15,11.49,4.29,9.4,3.59,0.837,1.02
14,12,1.25,98870,23740,2911,1227,66050,162.1,18.52,672,2.12,32.04,32.25,11.79,4.22,9.59,3.76,0.97,1.07
14,13,1.36,98030,23530,2894,1213,65300,163.8,18.12,664,2.11,31.04,31.07,11.93,4.16,9.24,3.51,0.835,1.015
14,14,1.21,98320,23560,2901,1207.6,64990,162.8,17.89,657,2.044,31.36,32.03,12.06,4.33,9.21,3.62,0.87,1.035
14,15,1.3,98750,23740,2923,1225.7,65940,167.1,18.33,660,2.02,31.37,33.14,11.84,4.22,9.38,3.56,0.856,1.076
14,16,1.31,99720,23820,2938,1222,65420,167.7,18.3,661,2.16,31.36,31.46,12.15,4.34,9.21,3.64,0.967,1.032
14,17,1.31,99000,23710,2928,1218.5,66430,166.8,18.47,678,2.07,32.26,33.29,11.54,4.37,9.52,3.46,0.96,0.974
14,18,1.3,99920,23790,2940,1229.3,66480,165.3,18.37,653,2.15,31.44,31.74,11.6,4.4,9.37,3.55,0.97,1.032
14,19,1.37,99410,23760,2930,1225.1,65700,156.1,18.36,668,2.102,31.44,31.71,12.25,4.3,9.45,3.57,0.888,1.021
14,20,1.33,98790,23810,2938,1227.2,65760,165.5,18.3,658,2.137,31.38,32.1,12.19,4.34,9.16,3.56,0.92,1.07
15,1,1.38,97590,23400,2901,1200.3,65530,158.7,18.1,669,2.01,30.42,33.08,11.2,4.2,9.21,3.72,0.92,1.01
15,2,1.39,98180,23750,2928,1208.6,65630,167.2,18.2,668,2.05,32.05,33.32,11.66,4.25,9.54,3.7,0.82,1.04
15,3,1.42,99080,23800,2929,1215.8,66100,161.9,18.16,670,2.14,31.8,30.74,12.11,4.14,9.4,3.62,0.853,1.041
15,4,1.32,98390,23420,2909,1212.5,65260,163.1,17.9,668,2.1,31.83,31.59,12.11,4.28,9.4,3.54,0.878,0.981
15,5,1.28,98990,23650,2920,1217,65820,163.8,18.44,677,2.1,31.65,31.85,11.92,4.12,9.23,3.42,0.91,1.041
16,1,1.25,97340,23340,2873,1196,64820,158.7,17.83,664,2.08,31.57,32.63,11.84,4.08,8.85,3.2,0.807,1.05
16,2,1.32,99010,23580,2884,1206.7,64900,163.2,18.49,677,2.09,31.07,31.99,12.2,4.27,9.15,3.75,0.92,1.048
16,3,1.25,98260,23330,2910,1200.3,65600,163.5,18.36,652,2.1,31.56,32.39,12.29,4.31,9.43,3.55,0.87,1.128
16,4,1.32,98560,23410,2870,1209.1,65860,163.9,18.17,668,2.06,31.62,32.55,12.41,4.18,9.18,3.7,0.89,1.052
16,5,1.38,98690,23560,2888,1207.9,65480,160.3,18.58,676,2.08,31.94,33.8,11.16,4.18,9.51,3.38,0.864,1.068
17,1,1.35,98300,23510,2893,1191.3,65350,166.7,18.15,667,2,31.94,32.53,11.46,4.11,9.16,3.69,0.826,1.039
17,2,1.32,97290,23320,2865,1194.1,64930,166.4,18.38,668,2.04,31.5,32.76,10.98,4.32,9.12,3.65,0.809,1.074
17,3,1.37,98450,23550,2874,1199.4,65430,161.9,18.48,679,2.17,31.25,33.09,11.51,4.07,9.12,3.36,0.86,1.074
17,4,1.26,98340,23440,2887,1211,65640,167.8,18.46,670,2.1,31.22,33.56,11.31,4.39,9.13,3.49,0.764,0.98
17,5,1.39,97590,23470,2872,1197.6,64990,163.5,18.3,662,1.93,31.06,32.53,11.32,4.33,9.05,3.67,0.84,1.039
18,1,1.3,98310,23690,2881,1211.4,65540,156.2,18.36,654,2.07,31.46,31.34,11.58,4.16,9.24,3.43,0.9,1.08
18,2,1.41,98580,23620,2881,1200,64870,164.2,18.02,656,2.1,31.12,31.95,11.3,4.15,9.18,3.27,0.841,1.052
18,3,1.4,99320,23520,2860,1213.5,65150,160.8,18.19,669,2.15,31.18,32.51,12.02,4.24,9.18,3.59,0.803,1.058
18,4,1.27,98490,23270,2859,1215.5,65830,165.9,18.05,680,2.06,31.89,31.87,11.63,4.21,9.41,3.67,0.81,1.022
18,5,1.42,98830,23380,2868,1208.5,65290,163,18.44,656,2.14,31.28,31.93,11.96,4.22,9.42,3.46,0.803,1.05
19,1,1.87,103390,22760,2599,1302.4,60670,156.6,18.09,674,2.19,29.41,29.03,10.7,3.84,8.82,3.23,0.775,1.084
19,2,1.92,104210,23030,2632,1301,61640,159.5,18.14,672,2.2,29.6,29.11,11.31,3.97,9.09,3.28,0.76,1.147
19,3,1.95,103920,22730,2600,1320,61190,152.2,18.09,674,2.2,29.04,28.24,11.34,3.86,8.87,3.27,0.81,1.156
19,4,1.79,103840,22780,2606,1307,61100,150.8,18.17,678,2.18,28.99,28.36,10.65,3.85,8.84,3.27,0.805,1.117
19,5,1.83,103410,22740,2609,1308,60780,161.3,17.65,650,2.12,29.64,28.34,11.35,3.74,8.79,2.89,0.717,1.099
20,1,1.93,103540,22840,2648,1303.7,61640,157.7,18.13,667,2.15,29.67,28.3,11.24,3.9,9.14,3.39,0.83,1.111
20,2,1.94,103870,23000,2607,1317,61430,159.1,17.97,673,2.21,29.3,28.81,11.37,3.87,8.91,3.33,0.751,1.027
20,3,1.94,104170,23160,2655,1314,62450,153.3,17.83,660,2.15,29.63,28.89,11.62,3.9,9.1,3.28,0.83,1.11
20,4,1.87,103120,22930,2629,1308.4,61450,151.2,17.66,649,2.21,29.28,28.59,11.42,3.82,9.04,3.32,0.789,1.077
20,5,1.86,104180,22990,2635,1309,61970,155.6,17.73,678,2.18,29.58,29.7,11.33,3.94,9.01,3.2,0.804,1.098
21,1,2,101770,22780,2641,1285.8,61400,156.1,18.21,644,2.14,29.43,29.65,11.41,3.83,8.82,3.19,0.74,1.129
21,2,1.88,103000,22890,2641,1293,62310,153.4,17.87,670,2.16,29.83,28.6,11.14,3.92,8.88,3.11,0.699,1.162
21,3,1.73,103320,23160,2675,1296,62760,155,18.25,680,2.21,29.67,29.22,11.24,3.7,8.8,3.39,0.783,1.162
21,4,1.77,102760,22910,2655,1292.5,61940,156.4,18.24,673,2.24,30.05,29.52,10.96,3.81,9.05,3.23,0.834,1.165
21,5,1.94,103500,22850,2646,1290.6,61590,160.2,18.25,676,2.2,29.5,28.76,11.48,3.79,9.18,3.23,0.685,1.067
22,1,1.87,102340,22960,2674,1268,61970,159.6,18.44,672,2.19,30.24,30.5,10.86,3.99,8.79,3.2,0.82,1.105
22,2,1.76,102600,22980,2650,1284,61820,152.3,18.1,662,2.2,29.47,29.9,10.76,3.7,8.94,3.17,0.83,1.102
22,3,1.94,102410,23080,2678,1271,62550,157.7,18.44,664,2.23,29.5,29.99,10.61,3.93,8.98,3.12,0.807,1.131
22,4,1.74,102890,22950,2675,1282,62320,155.6,18.15,678,2.29,29.76,29.33,11.41,3.75,9.09,3.39,0.745,1.165
22,5,1.91,102870,23070,2678,1287,62940,156.5,18.28,651,2.15,30.42,29.75,10.91,4.01,9.13,3.47,0.79,1.082
23,1,1.79,103450,23090,2635,1293,62090,155.1,18.25,690,2.21,29.91,28.45,11.11,3.75,9.08,3.07,0.721,1.24
23,2,1.81,103520,23000,2649,1302,62440,155.6,18.26,673,2.19,29.84,29.54,10.93,3.84,9.02,3.26,0.694,1.482
23,3,2.03,103800,23050,2626,1306,62190,153.1,18.05,665,2.15,29.58,30.3,11.38,3.92,9,3.54,0.73,1.081
23,4,1.77,104680,23170,2638,1315,62240,156.8,18.01,665,2.27,29.77,28.84,11.03,3.63,9.13,3.15,0.687,1.123
23,5,1.9,103600,23010,2627,1295,62010,157.4,17.61,666,2.25,29.51,29.54,10.94,3.7,9.01,3.16,0.74,1.11
24,1,1.92,102200,22850,2646,1274,62310,162.1,17.99,678,2.2,30.16,30.3,10.89,4.05,8.99,2.95,0.81,1.039
24,2,1.84,102800,23090,2684,1268,62050,155.3,17.85,671,2.18,30.07,29.4,11.39,4.01,9.07,3.33,0.87,1.09
24,3,1.89,102600,22880,2656,1278,62580,150.4,18.16,658,2.11,29.59,29.5,11.18,3.97,9.05,3.25,0.79,1.048
24,4,1.79,103500,23050,2668,1287,62280,159.4,18.24,668,2.23,30.19,31,11.65,3.93,9.06,3.41,0.79,1.105
24,5,1.94,101800,22990,2665,1267,61900,160.3,17.68,656,2.14,29.5,30.1,10.92,3.78,8.9,3.1,0.766,1.101
24,6,1.92,104000,23110,2666,1285,62910,163.5,18.4,691,2.15,30.08,30.9,11.3,3.9,9.35,3.4,0.83,1.092
24,7,1.96,102300,22800,2689,1283,62250,157,17.98,663,2.17,29.99,29.7,10.96,3.82,8.99,3.16,0.8,1.063
24,8,1.91,102000,22890,2665,1278,62550,162.4,17.97,669,2.141,30.19,29.96,10.66,3.74,9.2,3.49,0.85,1.101
24,9,1.69,102560,22940,2661,1285,63160,160.3,18.39,678,2.18,30.69,31,11.34,3.79,9.2,3.29,0.79,1.127
24,10,1.71,102800,23130,2695,1278,62540,156.5,17.91,670,2.19,29.68,30.3,10.92,4.1,9.13,3.26,0.779,1.099
24,11,1.85,102500,22910,2695,1273,63040,159.9,17.91,653,2.17,30.04,30.4,11.15,3.93,9.25,3.39,0.86,1.1
24,12,1.77,102410,23000,2682,1280,62420,149.4,17.8,668,2.19,29.56,28.9,11.39,3.86,8.99,3.49,0.74,1.125
24,13,1.82,102750,23160,2700,1276,63320,162.2,18.07,678,2.11,30.28,29.2,11.9,4.04,9.23,3.24,0.76,1.117
24,14,1.76,102340,23150,2689,1276,63130,164.5,18.25,667,2.22,30.27,29.83,11.24,3.87,9.03,3.2,0.735,1.049
24,15,1.94,101460,22730,2661,1267,62250,161.9,17.89,652,2.05,29.85,28.56,11.91,3.77,9.04,3.06,0.708,1.071
24,16,1.73,102800,23110,2699,1273,62580,156.1,17.91,674,2.21,29.87,29.02,11.46,4.04,9.1,3.15,0.79,1.108
24,17,1.83,103130,23100,2706,1285.4,63060,157.5,17.85,658,2.19,29.94,30,10.76,3.9,9.45,3.43,0.816,1.055
24,18,1.73,103180,22730,2661,1301,62130,152.5,18.18,671,2.19,30,28.3,11.06,3.96,9.05,3.19,0.736,1.096
24,19,1.81,102840,22960,2672,1285,62150,156,17.99,669,2.13,30.23,28.8,11.29,3.9,9.07,3.09,0.686,1.088
24,20,1.82,102790,22620,2640,1286,62290,154.5,18.08,660,2.22,29.45,29.5,11.72,3.84,9.03,3.24,0.828,1.022
