Repository: CSAFE-ISU/AOAS-2018-glass-manuscript

File: Glass_data/CO_clean_results.csv
Piece,Rep,Li7,Na23,Mg25,Al27,K39,Ca42,Ti49,Mn55,Fe57,Rb85,Sr88,Zr90,Ba137,La139,Ce140,Nd146,Hf178,Pb208
1,1,2.06,106560,23020,2605,1319,59830,156.8,18.13,670,2.28,29.37,27.92,11.21,3.83,9.16,3.23,0.682,1.078
1,2,1.7,104730,22750,2572,1303.1,59460,154.2,17.98,670,2.27,28.58,27.19,11.21,3.86,9.08,3.22,0.726,1.035
1,3,1.68,105550,22690,2591,1305.8,58910,152.7,17.87,655,2.3,28.72,27.13,10.61,3.67,9,3.06,0.682,1.132
1,4,1.92,105830,22580,2545,1325,58140,157.1,17.81,677,2.29,28.73,26.61,10.56,3.83,9.32,3.18,0.661,1.129
1,5,1.63,105880,22610,2541,1337,58470,157.9,17.82,664,2.35,29.14,26.19,10.12,3.72,8.99,3.04,0.75,1.113
2,1,1.57,103500,22730,2595,1306.6,59630,158.6,17.73,658,2.22,29.07,28.07,10.38,3.78,8.9,3.1,0.7,1.14
2,2,1.96,105300,22710,2590,1306.9,58890,158.3,17.98,670,2.32,28.83,27.53,9.96,3.85,9.02,3.33,0.684,1.122
2,3,1.61,104880,22830,2577,1323.1,59250,151.5,17.87,679,2.24,29.6,27.53,10.37,3.95,9.1,3.2,0.702,1.174
2,4,1.62,105190,22600,2550,1336.3,58290,155.6,17.8,672,2.33,28.9,27.26,9.91,3.91,9.09,3.07,0.684,1.153
2,5,1.76,106510,22610,2550,1342,58820,160.4,17.8,679,2.21,28.98,26.23,9.48,3.79,9.21,3.31,0.675,1.128
2,6,1.91,106140,22710,2543,1345,59080,152,17.7,675,2.22,29.03,27.34,10.68,3.82,9.16,3.16,0.683,1.171
2,7,1.71,106560,22600,2527,1334.4,58210,156.5,17.52,661,2.26,28.85,27.29,10.08,3.68,9.01,3.19,0.746,1.094
2,8,1.73,105310,22610,2540,1343,59160,161.1,18.48,684,2.26,28.87,27.28,10.46,3.81,9.29,3.36,0.683,1.176
2,9,1.76,106740,22750,2542,1347,59030,156.1,17.85,661,2.31,28.79,26.47,10.06,3.77,9.35,3.02,0.728,1.176
2,10,1.99,107510,22800,2549,1353.6,59260,150,17.78,667,2.33,28.84,27.06,10.45,3.75,9.13,3.08,0.751,1.227
2,11,1.72,106890,22670,2558,1344,59320,150.7,17.98,658,2.22,29.06,27.99,10.18,3.73,9,3.3,0.733,1.189
2,12,1.75,105090,22400,2548,1334,59430,158.5,17.64,670,2.3,29.1,28.67,10.14,3.86,9.02,3.08,0.79,1.176
2,13,1.65,105470,22450,2542,1338,59680,148.9,17.79,664,2.28,28.76,27.41,10.28,3.94,9.04,3.2,0.726,1.198
2,14,1.58,104820,22630,2566,1341.5,60270,152.1,18.3,667,2.37,29.03,27.82,10.41,3.85,9.19,3.31,0.82,1.152
2,15,2.08,106400,22540,2558,1344,60290,158.4,17.89,666,2.18,28.91,27.93,10.52,3.61,9.01,3.17,0.82,1.177
2,16,1.74,104690,22430,2560,1331,60340,152.8,18.05,697,2.23,28.57,28.99,10.63,3.68,9.23,3.2,0.78,1.135
2,17,1.69,107360,22720,2590,1339,60290,156.3,17.47,674,2.28,29.21,28.78,10.8,3.8,9.24,3.22,0.67,1.14
2,18,1.6,106240,22690,2589,1327.3,60620,163.4,18.3,666,2.24,28.86,28.41,10.65,3.65,9,2.97,0.697,1.105
2,19,1.51,106010,22510,2579,1341.3,60370,152,17.82,680,2.3,28.72,28.49,10.55,3.93,9.1,3.26,0.767,1.064
2,20,1.51,106120,22520,2580,1338,60720,153.1,18.16,658,2.29,29.03,27.47,11.43,3.75,9.15,3.17,0.73,1.095
3,1,1.56,106280,23000,2655,1310.4,61250,155.2,18.11,649,2.3,29.92,27.6,11.64,3.89,8.92,3.35,0.644,1.151
3,2,1.76,102950,22760,2608,1331.5,61690,154.1,18.01,663,2.32,29.3,28.16,11.65,3.77,8.91,2.94,0.684,1.062
3,3,1.56,104170,22640,2607,1335.3,61270,154.5,17.72,676,2.35,28.98,27.27,11.45,3.78,9.15,3.13,0.71,1.056
3,4,1.56,104480,22490,2597,1346,61420,166.7,17.97,657,2.29,29.01,26.78,10.95,3.69,8.98,3.27,0.711,1.096
3,5,1.38,106280,22640,2604,1330.2,61010,153.4,17.58,673,2.4,28.96,28.91,11.43,3.75,9.08,3.35,0.693,1.154
4,1,1.76,104340,22800,2656,1306.9,60820,157.7,18.18,666,2.24,28.97,27.75,11.77,3.89,8.94,3.42,0.8,1.089
4,2,1.65,104920,23040,2661,1302.2,61130,161.6,17.56,656,2.35,29.04,28.22,11.14,3.84,9.26,3.35,0.631,1.139
4,3,1.55,103610,22650,2618,1307.9,60840,159.4,18.15,661,2.21,28.53,28.57,11.47,3.75,8.93,3.09,0.8,1.114
4,4,1.52,103100,22760,2632,1312.2,61040,157.5,17.82,660,2.32,28.87,27.83,11.29,3.82,9.12,3.11,0.722,1.09
4,5,1.53,105330,22670,2647,1312.5,60490,158.1,17.87,668,2.25,28.91,27.61,12.02,3.88,9.4,3.49,0.748,1.146
5,1,1.82,104250,22730,2648,1308.4,60490,154.4,18,658,2.26,29.3,27.64,11.27,3.84,9.03,3.13,0.8,1.076
5,2,2.09,104590,22870,2648,1314.6,60750,153.3,17.73,663,2.25,29.69,28.1,11.89,3.81,9.14,3.25,0.726,1.1
5,3,1.61,105240,22740,2633,1323.6,60750,153.3,17.77,674,2.33,29.3,28.19,11.06,3.83,9.23,3.38,0.71,1.06
5,4,1.59,105060,22740,2626,1320.5,60370,157.1,17.38,665,2.2,29.1,27.54,11.41,4.06,9.09,3.39,0.649,1.107
5,5,1.61,105280,22820,2641,1340.8,60750,156.3,18.08,683,2.4,29.59,27.73,11.42,3.79,9.18,3.37,0.712,1.138
6,1,2.03,102830,22760,2646,1298.9,61360,167.9,18.37,672,2.25,29.25,28.28,11.13,3.9,8.79,3.03,0.79,1.09
6,2,1.43,102440,23870,2758,1278,62540,159.3,18.28,656,2.23,30.1,28.75,11.12,4.09,9.05,3.38,0.82,1.1
6,3,1.62,104380,22940,2636,1305.2,60640,153.7,18.21,654,2.28,29.41,26.77,11.49,3.94,9.2,3.19,0.75,1.073
6,4,1.83,103260,22850,2635,1306.9,61320,160.8,17.95,656,2.47,28.96,27.82,12,3.81,9.08,3.16,0.699,1.132
6,5,1.77,104350,22920,2664,1315.6,61760,161,18.19,660,2.3,29.79,28.71,11.76,3.93,9.34,3.35,0.75,1.174
7,1,1.45,103000,22860,2656,1287.1,61530,157.7,17.84,666,2.3,28.89,27.93,11.34,3.94,8.82,3.38,0.67,1.14
7,2,1.6,102820,22690,2644,1299.7,62260,162.1,18.37,671,2.32,29.51,28.8,11.18,3.85,9.07,3.17,0.745,1.074
7,3,1.79,105400,22860,2635,1321,61500,160.1,18.09,677,2.19,29.44,28.53,11.36,3.83,9.31,3.3,0.82,1.143
7,4,1.56,105450,23020,2664,1301.3,62430,155.5,18.09,674,2.27,29.29,29.14,11.63,3.9,9.12,3.13,0.8,1.19
7,5,1.23,103820,22610,2659,1302,62240,158.9,18.08,654,2.18,29,29.18,11.09,3.74,9.12,3.3,0.87,1.088
8,1,1.47,104200,22640,2621,1306,61290,157,17.84,665,2.28,28.94,26.32,11.24,3.63,8.94,3.09,0.73,1.171
8,2,1.94,103900,22800,2642,1313,62670,156.8,17.99,665,2.35,29.35,27.65,11.53,3.83,9.03,3.17,0.751,1.121
8,3,2.18,104990,22970,2652,1318,62770,156.1,18,669,2.28,28.88,27.93,11.11,3.88,9.02,3.36,0.793,1.145
8,4,1.84,105530,23000,2645,1327,62420,157.2,18.02,665,2.33,29.09,28.36,11.25,3.77,9.07,3.34,0.717,1.209
8,5,1.8,104710,22900,2621,1326,62320,160.5,17.7,665,2.33,29.28,28.08,11.28,3.74,9.02,3.23,0.66,1.155
9,1,1.75,106360,22920,2616,1318.6,61610,150.2,17.48,662,2.32,29,27.15,11.63,3.77,8.99,3.48,0.749,1.17
9,2,1.77,104640,22600,2585,1332.6,62070,158.4,17.63,664,2.25,28.52,26.04,11.62,3.63,8.67,3.22,0.702,1.168
9,3,1.93,104310,22490,2573,1332.6,61630,148.5,17.91,681,2.25,28.24,26.81,10.83,3.69,8.74,3.06,0.731,1.203
9,4,1.8,106410,22830,2597,1331.4,61710,155.2,17.79,669,2.23,28.52,26.45,11.73,3.65,8.9,3.15,0.811,1.122
9,5,1.68,106410,22720,2598,1332.7,61580,160.3,17.8,675,2.2,28.39,26.85,11.06,3.66,9,2.97,0.598,1.076
10,1,1.09,100090,22780,2730,1261,61840,158.6,17.41,658,2.27,29.74,28.39,11.02,3.93,8.7,3.2,0.787,0.977
10,2,1.17,100780,22860,2722,1273,61560,157.5,18.11,681,2.16,29.32,28.84,10.83,3.88,8.9,3.42,0.79,1.085
10,3,1.16,101320,23130,2738,1271.5,61490,160.1,17.71,656,2.18,29.9,28.82,11.33,3.95,8.95,3.22,0.772,1.096
10,4,1.36,101780,22950,2724,1285.1,61170,157,18.05,663,2.42,29.82,28.69,11.18,3.83,8.94,3.3,0.75,1.06
10,5,1.26,102840,23130,2688,1283.5,60180,156.2,18.12,659,2.04,29.05,28.85,11.6,3.83,9.04,3.46,0.84,1.063
11,1,1.19,101390,23030,2739,1260.7,60140,161,17.53,666,2.22,29.87,29.55,11.42,4.07,8.9,3.35,0.76,1.084
11,2,1.52,102800,22840,2717,1277.8,60200,162.8,17.64,666,2.28,29.71,29.4,10.99,3.82,8.95,3.05,0.746,1.077
11,3,1.01,102300,22970,2726,1278.7,60580,157,18.01,666,2.19,29.98,29.82,11.25,3.96,9.15,3.26,0.75,1.057
11,4,1.3,101820,22820,2698,1278.4,59940,157.7,18.47,654,2.13,29.83,29.13,10.89,4.07,8.95,3.43,0.73,1.016
11,5,1.46,102810,22930,2689,1282.4,60150,161.2,18.35,673,2.11,29.98,30.68,11.35,3.92,8.98,3.28,0.774,1.142
12,1,1.35,100420,22630,2664,1272,60050,151.5,18.21,668,2.19,29.43,28.59,11.71,3.76,8.82,3.16,0.8,1.033
12,2,1.38,103200,22760,2678,1291,59110,154.3,17.77,665,2.16,29.2,28.82,10.66,3.86,8.96,3.41,0.8,1.015
12,3,1.45,103430,23010,2684,1282.9,59870,163,18.15,656,2.17,29.51,28.22,11.45,3.9,9.16,3.34,0.73,1.109
12,4,1.41,103700,22850,2682,1296,60430,158.4,18.06,663,2.19,29.83,27.75,11.53,3.88,9.01,3.37,0.69,1.064
12,5,1.55,102660,22890,2679,1289.9,60480,164.3,17.71,666,2.25,29.7,28.97,11.91,3.88,8.99,3.32,0.84,1.096
13,1,0.71,98810,23140,2817,1232.1,62590,154.5,18.03,653,2.17,30.06,29.81,11.33,4.18,8.86,3.39,0.879,1.049
13,2,1.21,98930,23020,2801,1239.9,63060,163.8,17.76,657,2.019,30.02,29.14,11.42,4.1,9.04,3.33,0.862,0.991
13,3,1.27,100080,23290,2802,1241.4,63270,170.9,17.97,670,2.07,31.22,31.18,11.82,4.09,9.07,3.49,0.83,1.101
13,4,0.98,100230,23190,2817,1245,63820,166.1,17.95,663,2.12,30.92,30.92,11.88,4.18,9,3.32,0.83,1.049
13,5,0.99,101390,23390,2831,1248.5,64120,164.1,18.31,662,2.23,31.16,28.96,11.58,4.29,9.26,3.47,0.8,1.061
14,1,1.23,100260,23180,2842,1235.5,64920,164.5,17.61,652,2.15,30.83,30.44,11.94,4.06,9.09,3.51,0.85,1.122
14,2,0.8,99270,23270,2830,1242.8,65450,171,18.05,679,2.18,31.22,30.5,11.56,4.26,9.3,3.36,0.8,1.069
14,3,0.95,100120,22970,2812,1250.3,64950,162.8,17.97,669,2.12,30.73,31.11,11.51,4.17,8.97,3.69,0.81,1.155
14,4,0.92,101150,23050,2808,1255.1,65220,166.2,17.75,655,2.2,30.61,30.39,11.96,4.07,8.97,3.8,0.743,1.098
14,5,1.24,99560,22910,2800,1255,65640,161,17.7,649,2,30.53,29.38,11.44,4.18,9.01,3.32,0.74,1.042
14,6,0.93,100710,23030,2831,1264.6,65820,160.9,17.81,662,2.27,30.27,30.02,10.81,4.14,9.06,3.59,0.82,1.041
14,7,1.07,101000,23100,2823,1277,65620,167,17.69,675,2.13,30.7,29.89,12.71,4.11,9.01,3.74,0.74,1.063
14,8,1.09,100260,22820,2808,1270,65990,173.1,18.34,665,2.15,30.24,29.09,11.66,4.15,8.91,3.3,0.76,1.08
14,9,0.93,100930,23200,2828,1259.1,65960,161.4,18.17,669,2.162,30.64,29.94,11.56,4.06,9.28,3.33,0.721,1.028
14,10,1.14,100530,23040,2820,1258.4,66080,166.9,17.78,662,2.15,30.95,29.98,11.8,4.05,9.08,3.4,0.84,1.061
14,11,0.98,100120,22960,2823,1266,65320,165.1,17.71,658,2.09,30.48,30.1,11.54,4.16,8.97,3.37,0.85,1.042
14,12,1.14,100330,22700,2800,1259.8,64790,165.2,17.98,663,2.26,30.62,29.35,11.89,4.07,9.13,3.53,0.747,1.083
14,13,1.17,100920,22860,2804,1266.2,65530,162.2,18.18,653,2.14,30.21,29.21,11.56,4.26,9.03,3.24,0.85,1.141
14,14,1.13,99990,22800,2810,1261.8,65270,160.8,17.88,670,2.18,30.53,29.19,11.85,4.3,8.87,3.37,0.88,1.098
14,15,1.2,100810,23020,2827,1263.6,64890,164.6,17.84,668,2.16,30.69,30.13,11.94,4.31,9.28,3.44,0.814,1.089
14,16,0.85,100290,23010,2831,1267.2,65220,160.8,18.03,665,2.2,30.33,30.84,11.97,4.06,9.25,3.82,0.84,1.061
14,17,1.44,100140,22930,2809,1271.1,64990,166.8,17.7,639,2.1,30.58,29.85,11.61,4.09,9.04,3.53,0.679,1.038
14,18,1.16,101070,23100,2837,1262.2,64870,167.3,18.23,655,2.11,30.36,31.98,11.33,4.32,9.16,3.75,0.99,1.081
14,19,0.84,100520,22780,2812,1255.8,64730,166.1,17.89,674,2.1,30.62,32.3,11.78,4.15,9.25,3.39,0.89,1.004
14,20,0.8,101350,22840,2818,1265.6,64580,165.2,18.21,655,2.07,30.88,31.21,11.3,4.29,8.98,3.5,0.84,1.07
15,1,1.15,98530,22900,2810,1235.7,63690,160.5,17.86,659,2.16,30.48,30.58,11.66,3.95,8.79,3.5,0.88,1.088
15,2,0.95,99100,22860,2798,1246.4,64080,164.9,17.71,646,2.06,30.43,29.73,11.74,4.13,8.97,3.43,0.87,1.109
15,3,1.07,98990,22950,2812,1254.1,64000,165.4,18.09,666,2.06,30.1,29.7,11.1,4.22,9.05,3.52,0.672,0.978
15,4,0.97,101110,23020,2816,1257.5,64600,170.2,17.9,659,2.15,30.77,29.46,11.75,4.19,9.15,3.55,0.76,1.122
15,5,1.03,97900,23940,2899,1237,65340,164.7,18.59,669,2.19,31.06,31.26,11.67,4.3,8.87,3.42,0.847,1.032
16,1,1.1,96700,22660,2741,1246.3,64050,170.4,18.36,665,2.12,29.49,28.72,11.21,3.98,8.88,3.29,0.81,1.068
16,2,1.1,99370,23010,2789,1259.5,64340,161.3,17.92,659,2.3,30.07,29.86,11.62,4.22,8.83,3.28,0.697,1.137
16,3,1.2,100070,22880,2750,1269.3,63610,159.4,18.18,664,2.27,29.6,29.64,10.97,4.14,8.94,3.25,0.695,1.038
16,4,1.4,99510,22800,2775,1261.2,64350,164.5,18.2,656,2.08,29.64,29.49,11.41,4.19,8.91,3.31,0.724,1.023
16,5,1.27,98420,22690,2770,1257.5,64040,160.8,18.09,686,2.11,30.34,28.79,12.07,4.05,8.94,3.07,0.78,1.015
17,1,1.09,98830,22880,2786,1230.1,64230,173.8,18.08,678,2.05,30.6,30.66,11.24,3.95,8.92,3.4,0.69,1.043
17,2,0.92,99040,22880,2758,1237,63770,162.9,17.88,674,2.13,30.18,30.67,11.79,3.91,8.73,3.07,0.8,1.086
17,3,1.34,99750,22830,2768,1260.5,64380,159.6,17.98,668,2.09,29.59,29.35,12.17,4.12,9,3.31,0.75,1.047
17,4,1.5,100730,22830,2748,1264.2,63170,155.7,17.96,664,2.16,29.45,28.03,11.07,3.91,8.66,3.17,0.726,1.093
17,5,1.32,101030,22890,2742,1268.7,63600,155.1,17.59,667,2.21,29.72,28.46,11.42,3.93,8.97,3.37,0.702,1.137
18,1,1.29,100610,22790,2708,1269.6,62500,149.6,17.79,654,2.11,29.12,28.7,11.35,3.98,8.7,3.21,0.71,1.07
18,2,1.29,100650,22780,2753,1262.9,63370,158.6,18.22,669,2.11,30.36,29.34,11.66,3.92,8.88,2.93,0.72,1.045
18,3,1.39,101890,22650,2690,1277.2,61740,155,17.6,643,2.35,29.7,28.56,12.07,4.01,8.86,3.25,0.63,1.063
18,4,1.33,101260,22800,2729,1272.8,63280,160.1,17.72,669,2.19,29.84,29.27,11.52,3.92,8.7,3.3,0.85,1.089
18,5,1.42,101320,22800,2738,1273.1,62610,162.4,18.12,669,2.04,30.08,30.1,11.44,3.95,9,3.38,0.753,1.112
19,1,1.25,104610,22700,2636,1297.1,59570,154,18.09,655,2.35,29.43,28.41,11.16,3.76,8.82,3.2,0.65,1.12
19,2,1.41,103530,22560,2609,1307.8,59900,152.5,17.5,644,2.33,28.96,28.67,11.14,3.85,9.02,3.11,0.77,1.105
19,3,1.36,103290,22350,2583,1312.1,59220,157,17.7,665,2.12,28.83,26.81,11.08,3.87,8.79,3.01,0.69,1.127
19,4,1.72,104260,22680,2599,1321,58960,158.6,17.75,663,2.31,29.11,27.78,10.62,3.84,8.92,3.26,0.7,1.117
19,5,1.31,101670,23060,2632,1277,57510,157.9,18.71,738,2.19,29.18,28.3,10.48,3.85,8.8,3.13,0.79,1.176
20,1,1.49,101600,23370,2646,1252.3,57990,159.3,19.15,734,2.02,29.4,29.73,10.17,3.91,9.04,3.3,0.714,1.137
20,2,1.33,102330,23300,2637,1271.3,58060,159.7,18.94,716,2.16,29.06,29.19,10.55,3.82,8.97,3.19,0.711,1.119
20,3,1.4,105960,23380,2614,1305,57540,158.7,18.88,693,2.34,29.62,28.37,10.44,3.86,9.35,3.28,0.75,1.129
20,4,1.3,104260,22850,2591,1310,57710,150.8,18.25,689,2.22,29.55,29.82,10.66,3.81,9.42,3.22,0.73,1.125
20,5,1.63,104640,22890,2596,1323,57580,158.9,18.36,688,2.14,29.31,28.24,10,3.64,9.37,3,0.753,1.145
21,1,2.04,102590,22710,2576,1285.7,57110,160.6,18.5,686,2.24,28.8,28.25,10.17,3.87,8.82,2.97,0.7,1.145
21,2,1.91,102940,22890,2592,1298.2,57360,161.1,18.26,672,2.22,29.25,27.42,10.5,3.77,9.05,3.12,0.693,1.106
21,3,1.61,104680,22970,2590,1303.6,57100,159.8,18.17,686,2.38,29.03,27.63,10.49,3.76,8.99,3.21,0.739,1.131
21,4,2.02,104650,22710,2570,1306.1,56810,150.1,17.85,666,2.23,28.58,26.91,10.13,3.79,9.14,3.03,0.783,1.173
21,5,1.88,103890,22780,2581,1330,57290,149.9,17.89,680,2.33,29.3,26.7,11.03,3.88,9.11,3.2,0.652,1.081
22,1,1.79,103500,22780,2590,1297,57340,153,18.3,673,2.17,28.27,26.69,10.8,3.67,8.94,3.3,0.79,1.126
22,2,1.55,104990,22870,2588,1302.9,57150,151.5,18.34,659,2.3,29.2,27.16,10.71,3.75,9.08,3.2,0.83,1.198
22,3,1.62,104590,22680,2577,1304,56540,159,18.1,674,2.2,28.72,25.93,11.01,3.73,9.26,3.02,0.706,1.159
22,4,1.74,104410,22640,2572,1314,56850,152.9,17.78,670,2.21,28.53,26.97,11.37,3.82,9.21,2.97,0.581,1.108
22,5,1.5,106070,22740,2560,1331,57080,156.7,18.02,656,2.26,28.78,26.72,10.95,3.64,9.16,3.25,0.687,1.236
23,1,2.33,105370,22490,2568,1315.1,59150,151.8,17.49,678,2.28,28.62,26.5,11.54,3.64,8.84,3.14,0.692,1.24
23,2,2.04,108710,22950,2571,1329.2,58980,157.2,17.42,664,2.35,28.79,27.1,10.56,3.69,9.04,3.18,0.643,1.24
23,3,2.02,106960,22540,2520,1337,58470,160.4,17.3,664,2.48,28.13,26.12,9.69,3.58,8.76,2.89,0.7,1.167
23,4,2.56,105400,22270,2487,1352,58530,148.8,17.91,670,2.24,28,26.06,10.01,3.63,8.86,2.9,0.697,1.148
23,5,2.22,106930,22400,2514,1356.2,59040,160.4,17.52,674,2.39,28.34,26.15,10.2,3.72,9.16,3.05,0.716,1.102
24,1,1.96,105640,22680,2551,1302,59800,150.2,17.88,666,2.28,28.48,27.88,10.39,3.7,8.96,2.99,0.73,1.221
24,2,1.95,106460,22530,2514,1312.3,59070,148.9,17.78,666,2.33,28.06,27.57,9.94,3.62,8.93,3.22,0.74,1.152
24,3,2.4,107800,22710,2513,1349,59190,155.7,17.83,655,2.42,29.22,26.41,10.28,3.84,9.06,3.11,0.82,1.133
24,4,2.45,108660,22700,2514,1353,58940,150.7,17.73,656,2.29,28.58,26.3,10.37,3.85,8.88,3.05,0.673,1.169
24,5,2.2,108220,22410,2484,1357,59070,150.7,17.61,662,2.33,28.37,26.96,9.82,3.67,9.12,3.38,0.75,1.128
24,6,2.27,106760,22310,2490,1343,58840,146,17.92,653,2.28,28.43,26.94,9.78,3.59,8.89,2.84,0.623,1.118
24,7,2.93,109200,22640,2488,1364,58980,153.2,17.6,674,2.3,28.57,26.95,9.65,3.64,9.08,3.3,0.636,1.139
24,8,2.49,107380,22440,2479,1369,58380,150.3,17.62,676,2.28,28.13,25.38,9.15,3.59,8.85,3.04,0.639,1.123
24,9,1.92,107970,22420,2467,1363,58440,151.4,17.74,668,2.31,28.18,25.99,9.55,3.52,9.02,2.85,0.649,1.12
24,10,2.14,108350,22550,2501,1361,59310,150.7,18.48,667,2.44,28.07,26.35,10.24,3.62,8.88,3.11,0.681,1.093
24,11,2.22,108560,22470,2489,1365,59080,153.8,17.89,667,2.32,28.15,25.69,10.21,3.62,9.1,2.99,0.641,1.103
24,12,1.79,110590,22760,2489,1378,58640,150.5,17.79,678,2.4,28.02,25.83,9.55,3.73,9.13,3.32,0.67,1.153
24,13,1.91,107360,22480,2464,1364,59020,151.6,17.95,662,2.38,28.32,27.69,9.51,3.59,8.85,3.1,0.782,1.121
24,14,2.05,106710,22190,2487,1356,58660,156,18.16,656,2.35,27.73,26.34,9.72,3.69,8.97,2.84,0.673,1.153
24,15,1.98,108470,22320,2488,1367,58810,152.4,17.71,657,2.37,28.42,25.76,9.57,3.61,9.25,2.89,0.662,1.164
24,16,2.04,110400,22600,2507,1366,58440,156.5,17.93,676,2.39,28.52,25.77,9.32,3.75,9.2,3.17,0.701,1.197
24,17,1.69,108920,22420,2489,1370,59160,155.4,18.07,652,2.41,28.21,26.81,9.85,3.65,9.03,3.1,0.648,1.198
24,18,2.21,107640,22360,2497,1354,59260,153,17.87,659,2.4,28.2,25.9,9.92,3.67,8.87,3.15,0.671,1.134
24,19,2.2,108880,22460,2506,1363,58760,151.4,17.83,660,2.33,27.76,25.79,10.58,3.58,8.92,3.05,0.654,1.097
24,20,2.15,108280,22530,2522,1366,58910,152.2,18.09,659,2.36,28.72,25.22,11.12,3.69,9,3.12,0.747,1.135

File: Glass_data/CV_clean_results.csv
Piece,Rep,Li7,Na23,Mg25,Al27,K39,Ca42,Ti49,Mn55,Fe57,Rb85,Sr88,Zr90,Ba137,La139,Ce140,Nd146,Hf178,Pb208
1,1,2.02,102910,23550,2951,1187,64360,164.8,17.62,693,2.29,30.49,30.12,12.68,4.22,9.37,3.5,0.772,1.064
1,2,2.19,103410,23440,2916,1201.9,63840,168.8,17.53,693,2.33,31,28.95,12.5,4.6,10.04,3.52,0.735,1.076
1,3,1.98,104040,23390,2908,1204,64270,165.6,17.74,678,2.19,31.17,29.49,12.38,4.43,9.73,3.66,0.787,1.094
1,4,1.83,103770,23550,2916,1202,64020,169.8,17.82,693,2.323,31.19,29.14,12.31,4.58,10.18,3.6,0.779,1.057
1,5,2.32,103400,23370,2910,1214,64190,166,17.96,699,2.329,30.98,28.91,12.36,4.59,10.32,3.67,0.767,1.025
2,1,1.93,102660,22980,2726,1202,62580,157.6,17.42,685,2.283,29.68,26.29,12.65,4.23,9.77,3.3,0.655,1.145
2,2,2.23,102400,22820,2694,1200,61970,160,17.42,688,2.327,29.76,25.94,12.43,4.22,9.75,3.48,0.693,1.141
2,3,2.1,102990,22800,2682,1207,61730,157.8,17.47,695,2.348,29.39,26.3,12.03,4.11,9.55,3.35,0.725,1.092
2,4,2.4,104890,22860,2687,1221,61490,160.6,17.46,690,2.257,29.67,26.93,12.13,3.943,9.39,3.26,0.739,1.076
2,5,2.36,102400,22570,2646,1217,60870,156.1,17.25,674,2.31,28.89,26.15,12.24,4.06,9.58,3.24,0.618,1.086
2,6,1.99,102400,22460,2631,1206,60640,153.4,17.37,678,2.29,29.24,26.35,12.23,4.01,9.35,3.37,0.707,1.123
2,7,2.19,102200,22470,2627,1210,60450,157.3,16.91,678,2.28,29.07,25.22,12.3,4.18,9.66,3.25,0.627,1.105
2,8,2.19,102820,22520,2639,1219,61160,155.5,17.45,683,2.328,29.21,25.41,12.52,4.17,9.67,3.29,0.652,1.143
2,9,2.23,101400,22420,2596,1201,60280,158.8,17.15,676,2.245,28.67,25.76,12.01,4.06,9.56,3.28,0.716,1.126
2,10,2.15,102800,22550,2596,1210,60620,152.2,17.14,669,2.365,29.39,26.42,11.91,3.88,9.35,3.32,0.685,1.06
2,11,2.22,103450,22760,2664,1217,61050,160.6,17.34,680,2.332,29.43,25.47,12.54,4.23,10.16,3.54,0.737,1.135
2,12,2.22,103300,22550,2628,1215,60540,159.3,17.65,684,2.35,29.45,25.68,12.55,4.11,9.99,3.28,0.732,1.089
2,13,2.22,102900,22450,2607,1221,60980,155,17.23,681,2.277,29.04,25.86,11.89,3.876,9.43,3.17,0.678,1.082
2,14,2.52,101900,22380,2600,1196,60220,154.3,17.58,670,2.294,29,25.82,11.97,4.02,9.39,3.16,0.745,1.022
2,15,2.24,102700,22700,2629,1215,61020,156.6,17.18,678,2.278,29.11,25.82,11.9,3.9,9.69,3.21,0.77,1.123
2,16,2.36,103400,22770,2648,1221,61120,157.6,17.45,689,2.386,29.43,25.21,12.21,4.204,9.83,3.43,0.744,1.182
2,17,2.32,103500,22720,2650,1230,61590,158.3,17.59,682,2.41,29.54,25.39,12.35,4.11,9.82,3.25,0.641,1.07
2,18,2.65,103700,22780,2643,1224,61220,160.2,17.5,673,2.28,29.63,25.68,12.55,4.15,9.81,3.42,0.635,1.111
2,19,2.1,103600,22570,2611,1227,60600,157.7,17.22,684,2.349,29.05,25.57,11.86,3.98,9.64,3.24,0.658,1.102
2,20,1.84,103200,22350,2602,1206,60580,157.3,16.95,679,2.356,28.91,25.21,12.17,4.02,9.53,3.2,0.67,1.121
3,1,2.29,104020,23990,3017,1222.7,66640,169.6,18.18,691,2.329,31.97,29.95,12.78,4.68,10.19,3.88,0.811,1.164
3,2,1.99,103480,23490,2950,1207.2,65320,170,17.92,687,2.333,31.06,29.44,12.61,4.59,9.74,3.58,0.811,1.122
3,3,2.17,103400,23480,2920,1213,64740,167.3,17.65,690,2.302,31.42,30.01,12.58,4.6,9.82,3.55,0.769,1.19
3,4,1.87,103800,23540,2902,1210,64560,165.5,17.56,682,2.29,30.63,28.46,12.68,4.52,9.82,3.46,0.819,1.139
3,5,2.34,104200,23430,2897,1223,64480,166.2,17.64,685,2.36,31.05,28.92,12.25,4.42,9.96,3.51,0.806,1.135
4,1,2.38,103300,23140,2748,1218,62580,167.2,17.36,677,2.279,30.09,26.51,13.15,4.27,10.03,3.39,0.72,1.077
4,2,1.85,104800,23300,2748,1238,63380,164.6,17.74,692,2.411,30.3,26.93,12.89,4.27,10.04,3.49,0.75,1.182
4,3,2.09,105210,23210,2726,1232.1,62650,166.6,17.49,680,2.359,30.35,26.53,13.05,4.33,9.92,3.4,0.754,1.075
4,4,2.2,104730,23140,2746,1236,63300,164.6,17.74,690,2.38,30.48,26.96,12.5,4.42,10.28,3.52,0.749,1.104
4,5,2.08,103700,22990,2711,1224,62400,161.8,17.49,667,2.298,29.83,27.03,12.13,4.2,9.68,3.61,0.734,1.095
5,1,2.24,103200,23730,2940,1202,64730,166.9,17.57,686,2.268,30.91,29.22,12.67,4.61,9.91,3.67,0.707,1.032
5,2,1.83,103800,23660,2931,1227,64710,173.7,17.61,681,2.356,31.24,28.62,12.56,4.51,10.04,3.74,0.724,1.076
5,3,2.09,104500,23580,2937,1217.9,65160,169.1,17.79,700,2.24,31.05,29.76,12.85,4.45,9.83,3.84,0.815,1.121
5,4,2.04,105220,23470,2928,1234,64900,172.7,17.69,691,2.375,30.99,29.36,12.6,4.63,10.15,3.53,0.756,1.122
5,5,2.55,104300,23610,2880,1225,64660,167.9,17.45,685,2.28,31.03,28.51,13.11,4.47,9.94,3.63,0.699,1.164
6,1,2.13,102400,22930,2708,1205,61460,157.9,16.99,668,2.336,29.37,26.39,11.64,4.06,9.48,3.24,0.687,1.109
6,2,1.86,103600,23050,2749,1229,62530,160.5,17.4,688,2.301,29.59,26.72,12.13,4.18,9.63,3.29,0.731,1.169
6,3,2.08,104000,23200,2768,1228,63170,164.1,17.64,680,2.36,30.15,27.07,12.97,4.36,9.89,3.33,0.735,1.087
6,4,2.29,104100,23250,2781,1224,63160,161.7,17.75,677,2.378,30.27,26.76,12.42,4.37,9.72,3.43,0.703,1.112
6,5,1.96,105000,23200,2776,1233,62950,160.6,17.5,676,2.323,30.01,27.59,12.46,4.19,9.62,3.46,0.686,1.074
7,1,1.85,104810,23280,2830,1244,64570,167.1,17.66,686,2.316,31.08,29.28,12.73,4.34,9.97,3.38,0.828,1.033
7,2,2.01,104850,23260,2802,1240,64130,165.2,17.56,686,2.356,30.66,27.62,12.68,4.31,9.86,3.36,0.753,1.128
7,3,2.12,105300,23220,2801,1246,63860,167.5,17.65,693,2.373,30.49,27.17,12.44,4.37,10.04,3.7,0.721,1.014
7,4,2.07,105400,23070,2778,1251,63460,166.2,17.53,681,2.418,30.39,27.04,12.34,4.35,10.02,3.38,0.723,1.063
7,5,1.89,104900,23180,2793,1246,63560,167.2,17.41,681,2.319,30.29,26.72,12.29,4.47,9.97,3.57,0.704,1.069
8,1,2.42,105210,23670,2859,1240,64600,169,17.51,687,2.333,31.25,28.51,12.8,4.44,10.05,3.38,0.771,1.139
8,2,1.91,106000,23620,2888,1260,65440,168.7,17.87,691,2.384,31.47,29.07,12.67,4.45,10.09,3.63,0.783,1.121
8,3,1.93,105000,23340,2811,1238,63930,160.7,17.59,682,2.333,30.76,27.77,12.89,4.36,9.95,3.41,0.69,1.018
8,4,2.3,105430,23240,2815,1241,63980,162.1,17.96,672,2.39,30.77,28.33,12.73,4.43,10.11,3.55,0.707,1.088
8,5,2.24,106040,23460,2849,1256,64500,164.8,17.75,680,2.381,31.09,28.69,12.4,4.34,9.94,3.71,0.786,1.105
9,1,2.02,103690,23320,2759,1235,63340,159.5,17.72,679,2.379,30.02,26.63,12.22,4.29,9.67,3.42,0.708,1.062
9,2,1.92,103200,22990,2761,1233,62880,163.6,17.43,669,2.239,30.06,27.11,12.79,4.21,9.6,3.34,0.706,1.045
9,3,1.86,104920,23000,2744,1230,62740,161.2,17.41,674,2.318,29.54,26.39,12.16,4.13,9.77,3.33,0.752,1.204
9,4,1.96,104000,22980,2741,1233,62710,159.9,17.3,675,2.317,29.88,26.49,12.43,4.23,9.87,3.39,0.689,1.141
9,5,1.97,102900,22690,2701,1236,62040,158.5,17.38,674,2.301,29.21,26.48,11.87,4.06,9.58,3.43,0.702,1.101
10,1,2.02,105000,23250,2801,1245,63700,164.9,17.7,673,2.4,30.81,27.41,12.48,4.4,10.03,3.64,0.751,1.094
10,2,1.82,105100,23340,2819,1246,64060,163.1,17.73,690,2.41,30.86,27.68,12.57,4.39,10.01,3.44,0.691,1.109
10,3,1.84,105980,23340,2782,1253,63380,168.2,17.32,682,2.386,30.4,26.85,12.42,4.36,10.06,3.41,0.705,1.091
10,4,2.21,105400,23250,2786,1245,63080,161.8,17.37,681,2.383,30.15,27.32,13.16,4.38,9.86,3.36,0.69,1.116
10,5,2.25,106000,23390,2784,1266,63520,163.8,17.77,692,2.303,30.49,28.07,12.63,4.32,9.87,3.5,0.759,1.132
11,1,2.04,105050,23460,2836,1247.3,64420,166.7,17.63,694,2.327,31.18,27.54,12.49,4.44,10.22,3.45,0.802,1.112
11,2,2.48,106250,23350,2844,1270.7,65070,164,17.49,686,2.3,31.17,28.34,13.04,4.26,9.87,3.54,0.756,1.111
11,3,2.27,106900,23480,2835,1282.6,64790,168.7,17.9,690,2.396,31.24,27.79,13.08,4.4,10.15,3.59,0.684,1.124
11,4,2.17,105800,23390,2828,1270,64060,166.4,17.54,689,2.41,31.21,28.02,13.04,4.53,10.1,3.57,0.802,1.114
11,5,2.38,105780,23060,2774,1265,64520,163.7,17.58,687,2.374,30.66,27.73,12.58,4.17,9.99,3.32,0.74,1.144
12,1,2.04,104930,23510,2814,1252.4,64590,163.7,17.87,683,2.368,30.62,28.17,12.72,4.3,9.68,3.48,0.766,1.098
12,2,1.62,104800,23370,2797,1254.3,64600,165.4,17.91,681,2.327,30.81,27.24,12.82,4.29,9.91,3.29,0.758,1.094
12,3,2.04,105650,23360,2784,1257,63960,163.4,17.79,674,2.366,30.65,27.32,12.05,4.26,9.75,3.44,0.72,1.118
12,4,2.06,105100,23080,2750,1257,63420,165,17.77,692,2.43,30.34,26.81,12.33,4.24,10.06,3.58,0.646,1.069
12,5,2.16,105200,23050,2744,1256,63770,161.1,17.48,689,2.321,30.24,27.3,12.7,4.11,9.87,3.41,0.703,1.101
13,1,1.9,105460,24020,3093,1261,67540,168.7,17.74,689,2.43,32.16,31.37,13.01,4.68,9.91,3.82,0.918,1.109
13,2,1.81,106000,24110,3082,1261,67340,171.7,18.05,691,2.34,32.21,31.01,12.91,4.87,10.27,3.8,0.793,1.074
13,3,2.37,105540,23910,3046,1261,67220,172.1,17.93,696,2.266,32.19,30.44,12.84,4.65,10.24,3.81,0.867,1.071
13,4,2.19,105200,23710,3005,1253,65900,166.8,17.43,679,2.237,31.36,30.44,13.1,4.57,9.64,3.72,0.86,1.088
13,5,2.14,104200,23510,2977,1243,65950,174.5,17.81,687,2.35,31.48,29.79,13.05,4.58,10.05,3.78,0.824,1.099
14,1,2.22,104980,23780,2979,1256,65650,165.8,17.61,685,2.351,31.71,30.4,12.52,4.39,9.61,3.78,0.775,1.084
14,2,1.85,105800,23790,2940,1259,65940,171.8,17.94,696,2.3,31.64,28.76,13.01,4.5,10.26,3.63,0.785,1.113
14,3,2.39,105540,23870,2992,1255.9,66130,170.9,18.06,697,2.405,31.65,29.78,13.37,4.56,10.1,3.65,0.781,1.146
14,4,2.03,105050,23700,2963,1256,66170,165.8,17.67,677,2.38,31.41,30.32,12.51,4.44,9.91,3.51,0.835,1.083
14,5,2.48,105000,23690,2912,1255.8,65200,167.5,17.71,674,2.339,30.92,28.69,12.86,4.42,10.1,3.61,0.788,1.037
14,6,2.59,105100,23460,2931,1260,65080,168.8,17.59,677,2.311,31.23,29.38,12.88,4.59,10.03,3.63,0.792,1.122
14,7,2.04,104790,23520,2945,1255,65220,171.9,17.83,679,2.355,31.22,29.25,12.57,4.58,9.98,3.65,0.784,1.116
14,8,1.87,104410,23330,2890,1256,64940,167.8,17.38,686,2.379,30.53,28.31,12.99,4.42,9.9,3.54,0.724,1.068
14,9,1.79,105400,23770,2988,1257.4,66150,165.9,17.58,685,2.37,31.18,30.81,12.47,4.4,9.79,3.44,0.931,1.094
14,10,2.14,104600,23170,2870,1248,64440,163.3,17.19,676,2.337,30.45,28.9,12.92,4.39,9.69,3.31,0.75,1.064
14,11,1.91,104700,23360,2896,1254,64460,162.5,17.46,692,2.382,30.51,28.92,12.47,4.28,9.7,3.48,0.799,1.121
14,12,2.22,106030,23510,2905,1267,65310,165.7,17.85,697,2.3,31.18,29.35,12.7,4.47,9.97,3.63,0.82,1.107
14,13,2.15,105500,23480,2949,1256,65180,169.8,17.82,677,2.28,31.15,29.52,12.22,4.56,10.15,3.71,0.736,1.139
14,14,2.3,104700,23550,2894,1255,64910,167.7,17.84,677,2.42,31.06,28.62,12.89,4.56,10.23,3.66,0.766,1.103
14,15,1.8,104300,23320,2870,1241,64160,163.9,17.51,675,2.333,30.5,27.6,12.01,4.55,10.15,3.57,0.783,1.089
14,16,2.04,105160,23620,2971,1264,65970,174.1,18.1,693,2.37,31.62,29.65,12.91,4.44,10,3.58,0.794,1.1
14,17,2.04,103700,23090,2857,1242,63960,163.9,17.33,674,2.281,30.84,28.74,12.09,4.28,9.64,3.63,0.774,1.06
14,18,2.06,105200,23280,2876,1259,64370,162.9,17.6,680,2.386,31.01,28.16,12.11,4.34,9.84,3.54,0.713,1.145
14,19,2.01,104750,23690,2963,1262,65580,166,17.74,677,2.311,31.35,30.12,12.45,4.4,9.76,3.69,0.785,1.038
14,20,2.43,104300,23370,2903,1254,65220,165,17.46,670,2.261,30.97,28.82,12.2,4.42,9.63,3.66,0.673,1.106
15,1,1.93,104960,24050,3058,1256,66700,168.9,17.73,694,2.39,31.79,30.81,12.83,4.55,9.73,3.57,0.806,1.078
15,2,1.66,103100,23470,2933,1247,65060,168.6,17.39,667,2.29,30.93,30.46,12.4,4.22,9.34,3.45,0.819,1.081
15,3,1.95,104990,23570,2968,1266,65760,166.7,17.74,678,2.35,31.66,30.06,12.31,4.48,9.74,3.45,0.837,1.082
15,4,2.18,104300,23500,2916,1252,65020,164,17.53,683,2.289,30.88,29.6,12.56,4.38,9.5,3.56,0.714,1.026
15,5,2,104000,23710,2923,1251,64750,165,17.45,684,2.416,30.95,29.72,12.72,4.28,9.72,3.45,0.803,1.006
16,1,1.92,104930,24040,3124,1267.4,67540,174.4,18.01,678,2.38,32.37,31.77,12.62,4.75,10.24,3.62,0.875,1.072
16,2,2.22,105690,23980,3127,1280.5,67870,176.2,18,693,2.322,32.5,32.27,12.68,4.65,10.04,3.71,0.833,1.149
16,3,2.04,104980,23940,3073,1272.7,66840,175.7,17.91,690,2.36,32.05,31.36,12.86,4.7,10.07,3.57,0.851,1.066
16,4,2.09,104900,23830,3065,1270,66620,173.1,17.66,674,2.273,32.06,31.07,12.86,4.67,10.07,3.74,0.928,1.02
16,5,2.08,106090,24050,3084,1272.2,66850,172.8,17.75,698,2.307,31.8,31.12,12.5,4.74,9.98,3.61,0.778,1.032
17,1,2.05,104150,23690,3011,1257.4,66130,167,17.6,676,2.24,31.41,29.43,12.72,4.52,9.87,3.47,0.776,1.096
17,2,1.87,104390,23240,2880,1243,64390,168.4,17.51,675,2.317,31.08,28.91,12.72,4.47,10.04,3.75,0.723,1.096
17,3,1.94,105480,23970,2970,1271.1,66020,171.3,17.3,683,2.44,31.64,29.95,12.53,4.52,9.89,3.65,0.863,1.189
17,4,1.79,104720,23450,2884,1250,64270,164.7,17.6,688,2.339,30.98,28.65,12.5,4.34,10.09,3.67,0.771,1.12
17,5,2.03,104200,23470,2892,1263,64370,164,17.76,680,2.38,30.87,27.88,12.91,4.39,9.81,3.63,0.794,1.105
18,1,1.94,104130,24100,3116,1256.5,67150,172.2,17.59,682,2.3,32.11,30.51,12.59,4.7,10.07,3.63,0.874,1.109
18,2,1.91,105250,24130,3141,1274,67990,170.4,17.73,691,2.42,32.6,31.68,12.54,4.75,9.91,3.73,0.917,1.12
18,3,1.85,104710,24210,3095,1271.4,67350,172.2,18.07,694,2.27,31.81,31.74,12.78,4.66,10.03,3.83,0.846,1.096
18,4,1.69,106170,24010,3108,1276.9,67290,173.8,17.99,700,2.41,32.2,31,13.1,4.87,10.26,4.02,0.817,1.108
18,5,2.07,103700,23840,3059,1266,66500,175.4,17.63,677,2.37,32.17,30.12,12.64,4.72,10.04,3.53,0.814,1.048
19,1,2.42,103790,23000,2757,1261,62560,160.1,17.74,684,2.4,29.86,25.82,12.72,4.21,9.81,3.39,0.666,1.085
19,2,2.23,104070,23050,2738,1256,62560,161.1,17.54,683,2.318,30.03,26.62,12.48,4.17,9.71,3.32,0.745,1.057
19,3,2.09,104390,23070,2727,1257,62180,160.8,17.6,679,2.329,29.53,26.14,12.3,4.25,9.65,3.46,0.691,1.081
19,4,2,103730,22790,2714,1256,61550,157.6,17.17,684,2.43,29.6,26.04,12.41,4.18,9.75,3.5,0.706,1.128
19,5,1.88,103630,23080,2762,1260,63240,159,17.28,672,2.352,29.87,26.81,11.63,4.27,9.27,3.26,0.726,0.998
20,1,2.02,104920,23230,2845,1276.5,64000,159.2,17.78,684,2.41,30.45,27.56,12.91,4.34,9.81,3.57,0.724,1.07
20,2,2.04,104200,23040,2784,1260,63290,162,17.31,676,2.22,30.7,27.55,12.91,4.17,10.01,3.63,0.833,1.124
20,3,1.95,103740,22770,2742,1267,62230,161.5,17.21,686,2.35,29.91,26.88,12.74,4.32,9.61,3.34,0.689,1.107
20,4,1.92,105000,23060,2767,1275,62860,156.3,17.28,672,2.29,30.22,26.97,12.69,4.25,9.8,3.3,0.675,1.149
20,5,1.77,104300,22950,2740,1259,62380,160.9,17.25,671,2.44,29.87,26.41,12.03,4.16,9.6,3.53,0.721,1.144
21,1,2.15,103910,23260,2842,1265.5,63800,169.1,17.41,669,2.32,30.61,27.7,12.33,4.29,9.76,3.38,0.67,1.043
21,2,2,104250,23170,2801,1265.4,63290,157,17.35,672,2.281,30.07,27.6,12.12,4.18,9.52,3.33,0.676,1.046
21,3,2.06,104300,23180,2805,1259,62920,161.1,17.27,668,2.38,30.41,27.11,12.3,4.23,9.85,3.34,0.738,1.073
21,4,2.44,105530,23350,2850,1272.5,63820,163.5,17.42,678,2.337,30.48,27.62,12.72,4.41,9.72,3.47,0.782,1.076
21,5,1.94,104440,23270,2834,1271,63520,163.4,17.45,677,2.27,30.07,27.24,12.57,4.32,9.79,3.49,0.707,1.088
22,1,2.05,102760,22920,2793,1263.2,62830,164,17.5,676,2.45,29.93,26.96,13.06,4.15,9.62,3.4,0.803,1.068
22,2,2.35,104350,23190,2775,1265,62840,162.5,17.71,668,2.262,29.9,26.63,11.92,4.17,9.84,3.6,0.686,1.125
22,3,2.08,103720,22980,2767,1263,62870,161.9,17.42,663,2.39,29.85,26.42,12.62,4.16,9.6,3.43,0.753,1.017
22,4,1.9,103800,22950,2764,1261,62540,158,17.66,669,2.328,29.79,26.4,12.39,4.17,9.58,3.19,0.7,1.081
22,5,2.19,104300,22980,2770,1269,62880,160.8,17.43,670,2.39,30.23,26.36,12.38,4.28,9.78,3.33,0.652,1.075
23,1,2.11,103200,23360,2852,1258,64170,170.3,17.42,677,2.24,30.44,27.92,12.44,4.29,9.76,3.33,0.751,0.99
23,2,1.96,103630,23470,2901,1260,64320,163.4,17.56,674,2.28,30.76,28.15,12.66,4.44,9.74,3.42,0.788,1.075
23,3,1.84,103700,23090,2848,1269,63000,160,17.18,670,2.33,30.55,28.13,12,4.36,9.59,3.55,0.711,1.054
23,4,2.23,103920,23300,2877,1276,64120,165.7,17.42,671,2.31,30.7,27.96,12.6,4.41,9.96,3.65,0.767,1.086
23,5,1.87,104040,23350,2887,1275,63980,161.7,17.5,682,2.237,30.26,28.22,11.92,4.31,9.8,3.6,0.729,1.088
24,1,2.08,104040,23420,2842,1270,63830,163.7,17.5,674,2.27,30.29,27.58,12.79,4.2,9.74,3.27,0.772,1.166
24,2,2.06,104410,23440,2874,1279,64650,168.2,17.61,675,2.405,30.84,28.12,12.54,4.38,9.93,3.17,0.852,1.065
24,3,1.95,104200,23280,2884,1275,64080,161.8,17.22,676,2.294,30.88,28.27,12.76,4.48,9.84,3.67,0.771,1.071
24,4,2.34,104400,23330,2837,1278,63980,164.1,17.25,668,2.28,30.3,28.03,12.17,4.39,9.86,3.62,0.575,1.133
24,5,1.96,103600,22900,2766,1267,62230,160.5,17.33,661,2.301,29.88,26.8,12.68,4.18,9.79,3.45,0.679,1.034
24,6,2.06,103600,23090,2831,1269,62830,161.1,17.22,672,2.38,30.11,27.99,12.37,4.15,9.76,3.33,0.756,1.201
24,7,2.04,104400,23050,2819,1285,63390,162,17.35,675,2.28,30.59,27.93,12.14,4.3,9.67,3.49,0.741,1.121
24,8,1.95,103700,22950,2777,1276,62720,159.4,17.19,673,2.277,30.02,27.34,12.32,4.25,9.63,3.33,0.702,1.044
24,9,2.05,104200,23160,2826,1280,63530,161.7,17.49,686,2.34,29.86,27.53,11.69,4.24,9.73,3.43,0.668,1.13
24,10,2.41,104730,23390,2842,1292,63900,167,17.4,685,2.32,30.18,27.31,12.21,4.3,9.76,3.33,0.744,1.029
24,11,2.05,103190,22930,2775,1267,62270,156.2,17.14,678,2.3,29.95,26.38,12.47,4.25,9.65,3.28,0.721,1.073
24,12,2.29,102900,23130,2779,1258,62450,162.9,17.42,671,2.29,30.21,26.58,12.29,4.32,9.83,3.28,0.669,1.085
24,13,2.16,105600,23020,2805,1292,62820,156.7,17.39,670,2.35,29.8,27.64,12.39,4.25,9.63,3.4,0.737,1.184
24,14,2.1,103900,23230,2841,1280,63120,162.6,17.31,667,2.26,30.45,26.98,12.14,4.38,9.86,3.46,0.726,1.03
24,15,1.86,103200,23060,2801,1263,62560,161.9,17.44,675,2.355,29.84,26.81,12.49,4.24,9.66,3.42,0.735,1.064
24,16,2.04,103630,23200,2806,1277,62860,160.3,17.32,679,2.36,29.98,27.23,11.71,4.15,9.6,3.44,0.701,1.056
24,17,1.74,104800,23060,2811,1277,63490,159.5,17.33,670,2.374,30.14,27.48,12.17,4.25,9.73,3.51,0.811,1.074
24,18,1.96,104980,23220,2836,1280,63260,160.1,17.5,689,2.34,29.98,27.58,12.28,4.2,9.8,3.63,0.727,1.137
24,19,1.95,103500,23140,2834,1286,63470,162.2,17.46,669,2.343,30.28,26.83,12.11,4.41,9.95,3.39,0.652,1.17
24,20,2.05,104140,23130,2801,1269.1,62860,162.7,17.25,672,2.251,29.88,27.34,11.42,4.25,9.76,3.27,0.747,1.104
,,,,,,,,,,,,,,,,,,,
,,,,,,,,,,,,,,,,,,,
,,,,,,,,,,,,,,,,,,,
,,,,,,,,,,,,,,,,,,,
,,,,,,,,,,,,,,,,,,,
,,,,,,,,,,,,,,,,,,,
,,,,,,,,,,,,,,,,,,,
,,,,,,,,,,,,,,,,,,,
,,,,,,,,,,,,,,,,,,,
,,,,,,,,,,,,,,,,,,,
,,,,,,,,,,,,,,,,,,,
,,,,,,,,,,,,,,,,,,,
,,,,,,,,,,,,,,,,,,,
,,,,,,,,,,,,,,,,,,,
,,,,,,,,,,,,,,,,,,,
,,,,,,,,,,,,,,,,,,,
,,,,,,,,,,,,,,,,,,,
,,,,,,,,,,,,,,,,,,,
,,,,,,,,,,,,,,,,,,,
,,,,,,,,,,,,,,,,,,,
,,,,,,,,,,,,,,,,,,,
,,,,,,,,,,,,,,,,,,,
