Repository: CSAFE-ISU/AOAS-2018-glass-manuscript

File: Glass_data/DCAC_clean_results.csv
Piece,Rep,Li7,Na23,Mg25,Al27,K39,Ca42,Ti49,Mn55,Fe57,Rb85,Sr88,Zr90,Ba137,La139,Ce140,Nd146,Hf178,Pb208
1,1,1.75,101960,23860,3012,1183.3,65150,171,18.19,690,2.218,31.89,27.2,13.43,4.73,10.59,3.88,0.771,1.133
1,2,1.73,102540,23520,2976,1201.8,64720,172.7,18.4,681,2.294,31.95,27.45,13.15,4.66,10.48,3.81,0.699,1.053
1,3,1.95,101620,23550,3002,1202.9,65690,175.4,18.13,688,2.348,32.47,27.83,13.63,4.86,10.76,3.82,0.764,1.148
1,4,1.91,102760,23540,2973,1211,64930,173.9,18.34,684,2.271,32.04,27.85,13.62,4.86,10.7,3.76,0.701,1.136
1,5,1.85,102150,23800,3006,1202.2,65590,173.3,18.29,677,2.311,32.45,28.98,13.42,4.97,10.82,3.92,0.716,1.13
2,1,1.81,100180,24160,3117,1187.5,67690,182.6,18.63,693,2.256,33.24,29.34,14.26,5.02,11.06,4.19,0.761,1.142
2,2,1.77,99970,23860,3051,1201.3,66900,179.2,18.52,679,2.241,32.8,28.32,13.74,4.87,10.76,3.77,0.737,1.084
2,3,1.65,100120,23970,3076,1195.3,66710,180.3,18.71,692,2.25,32.93,28.68,14.04,4.99,10.9,4.08,0.815,1.075
2,4,1.71,99780,23850,3087,1199,67270,177.6,18.5,683,2.31,33.03,29.33,14.17,5.02,10.82,3.92,0.831,1.053
2,5,1.41,100070,23740,3076,1193,67000,172.1,18.15,691,2.326,32.92,29.27,14.02,4.99,10.98,4.05,0.847,1.124
2,6,1.98,101110,23930,3108,1213,67560,176.5,18.33,700,2.339,33.47,29.19,14.57,5.1,10.96,4.18,0.751,1.087
2,7,1.59,100260,23830,3084,1201.1,67460,182.1,18.1,678,2.32,33.14,29.15,14.27,5.07,10.96,4.02,0.774,1.14
2,8,1.95,100480,23660,3061,1213,66760,173.7,18.19,677,2.342,32.89,28.96,14.02,5.11,10.85,4.01,0.802,1.105
2,9,2.18,100770,23640,3030,1199.8,66560,176.1,18.42,682,2.314,32.57,28.54,13.91,5.08,10.85,3.83,0.737,1.096
2,10,1.77,100410,23630,3047,1209.1,66940,175.3,18.35,678,2.305,32.71,28.66,14.12,5.05,10.78,4.03,0.774,1.171
2,11,1.99,100630,23800,3060,1219.1,67450,179.1,18.27,676,2.353,32.96,29.13,14.16,5.05,10.86,4.12,0.821,1.105
2,12,2,100460,23730,3075,1218.1,67780,178.2,18.33,681,2.276,33.57,29.4,14.53,5.11,10.85,4.23,0.804,1.102
2,13,1.7,100670,23760,3098,1221.7,67720,173.6,18.43,675,2.3,33.68,29.29,14.14,5.17,11.03,3.99,0.755,1.131
2,14,2.13,100890,23700,3077,1216,66840,178.4,18.26,684,2.396,33.18,28.33,14.45,5.06,11.12,4.36,0.734,1.096
2,15,1.92,100380,23540,3036,1217,66850,177.7,18.29,678,2.286,32.75,27.7,14.02,5.06,10.92,4.01,0.814,1.092
2,16,1.63,100050,23660,3067,1215.8,67240,179.5,18.19,670,2.373,33.22,28.47,14.19,5.14,10.81,4.11,0.824,1.068
2,17,1.81,100600,23730,3102,1211.2,67360,174.2,18.26,679,2.344,33.24,28.98,14.14,5.13,11.04,4.12,0.837,1.127
2,18,1.85,100320,23720,3109,1220.8,67560,177.3,18.24,677,2.323,33.45,29.13,13.89,5.12,11.06,3.77,0.781,1.039
2,19,2.01,100250,23780,3120,1213.7,67620,184,18.44,664,2.356,33.56,28.93,14.26,5.23,10.87,4.17,0.778,1.076
2,20,1.58,100160,23560,3103,1220.6,68140,178.7,18.48,678,2.329,32.93,28.62,13.85,5.08,10.94,4.05,0.855,1.091
3,1,1.67,99050,23680,3037,1191.4,66300,175,18.06,670,2.259,32.59,28.36,13.7,4.91,10.82,4,0.779,1.132
3,2,1.73,100190,23650,3039,1209.7,67160,176.6,18.14,683,2.325,32.98,28.03,14.22,4.94,10.75,4.05,0.718,1.108
3,3,1.64,99350,23620,3073,1211.1,67440,178.6,18.33,679,2.246,33.46,29.16,14.07,4.97,10.92,4.1,0.802,1.099
3,4,1.84,100570,23590,3050,1209.6,66870,175.6,18.41,683,2.26,32.69,28.68,14,5.09,10.97,3.82,0.769,1.123
3,5,1.68,100250,23700,3078,1212.9,67730,181.4,18.52,689,2.307,33.72,29.09,14.22,5.07,10.99,3.84,0.789,1.139
4,1,1.74,99870,23980,3154,1208.6,69140,179.4,18.41,667,2.27,34.09,29.21,14.62,5.35,11.01,4.33,0.757,1.141
4,2,1.68,98750,23600,3093,1192.1,67440,175.9,18.24,663,2.246,33.15,28.86,14.01,5.02,10.75,4.05,0.816,1.06
4,3,1.66,100050,23780,3125,1213.5,68420,175.3,18.15,677,2.242,33.68,29.02,14.1,5.08,10.97,4.19,0.775,1.105
4,4,1.44,99630,23900,3122,1218,68990,179.5,18.5,674,2.393,34.12,29.18,14.5,5.12,11.02,3.88,0.844,1.101
4,5,1.65,101640,24100,3123,1215.9,68000,176.7,18.36,676,2.306,34.19,28.74,14.53,5.24,10.93,3.96,0.777,1.13
5,1,1.85,98640,23810,3102,1193.5,67610,176.7,18.28,674,2.202,33.5,29.87,13.85,5.02,10.67,4.07,0.756,1.075
5,2,1.44,99900,23780,3085,1200.9,67620,179,17.88,663,2.293,32.96,29.31,14.18,5.06,10.92,3.83,0.784,1.137
5,3,1.6,99970,23660,3069,1201.3,66850,174,18.37,677,2.251,33.25,30.08,13.77,5.04,10.85,4.23,0.786,1.093
5,4,2.1,100330,23640,3093,1211.6,67560,179,18.22,675,2.27,33,29.45,13.62,5.07,10.78,4.08,0.802,1.106
5,5,1.54,99360,23750,3075,1195.5,67540,178.5,18.08,670,2.224,33.15,29.43,14.5,5.03,10.77,3.94,0.784,1.137
6,1,1.51,100140,24700,3231,1219.7,70250,177.2,18.77,662,2.272,33.98,29.79,13.98,5.16,10.57,4.04,0.828,1.052
6,2,1.67,100800,24240,3141,1223,70170,182,18.34,677,2.24,34.54,29.18,14.42,5.2,11.13,4.07,0.72,1.022
6,3,1.95,98500,25020,3255,1207,69710,179.3,18.91,676,2.23,34.13,30.25,14.23,5.18,10.61,4.12,0.785,0.965
6,4,1.83,98100,25650,3395,1201,70910,185.8,19.42,667,2.14,34.09,32.3,13.85,5.4,10.33,4.42,0.88,0.937
6,5,1.73,100200,24490,3164,1218.4,68650,178.5,18.4,677,2.296,34.02,29.91,14.12,5.19,10.81,3.98,0.836,1.005
7,1,2.21,103870,22700,2762,1255.6,62080,170.2,17.9,662,2.408,30.33,25.27,12.94,4.44,10.51,3.7,0.627,1.186
7,2,2.31,104930,22720,2760,1266.6,61750,165.7,18.14,671,2.511,30.15,24.43,12.68,4.41,10.54,3.62,0.667,1.163
7,3,1.79,104690,22590,2749,1267.6,61980,163.9,18.07,668,2.479,30.27,25.3,13.29,4.45,10.61,3.51,0.723,1.145
7,4,2.18,104900,22520,2719,1264,61260,164.7,17.63,662,2.43,29.83,24.32,12.75,4.44,10.53,3.55,0.645,1.159
7,5,2.18,104610,22650,2757,1263.3,62300,167.3,17.96,668,2.437,30.18,25.19,13.23,4.41,10.47,3.63,0.668,1.155
8,1,1.97,102920,22720,2791,1240.3,62190,167.2,17.89,665,2.389,30.12,25.77,12.98,4.6,10.5,3.27,0.636,1.13
8,2,1.71,103870,22970,2810,1245.8,62460,168,18.23,671,2.317,30.62,25.44,13.13,4.53,10.58,3.42,0.68,1.078
8,3,1.69,103440,22670,2773,1254.7,62280,164.5,17.65,669,2.38,30.42,25.39,12.77,4.32,10.56,3.72,0.662,1.099
8,4,1.79,103120,22630,2751,1255,61780,164.3,18.1,666,2.43,30.21,25.91,12.91,4.41,10.47,3.83,0.636,1.174
8,5,1.92,103900,22670,2781,1260,62670,166.5,17.96,666,2.344,30.44,25.71,13.02,4.57,10.63,3.67,0.677,1.142
9,1,1.74,102760,22760,2822,1238.8,62570,166.1,17.85,670,2.33,30.41,26.07,12.82,4.51,10.59,3.53,0.556,1.137
9,2,1.78,103570,23070,2850,1249,63470,169.5,17.96,675,2.338,30.82,26.03,13.04,4.58,10.59,3.67,0.71,1.129
9,3,1.78,103590,23000,2837,1244.8,62980,163.8,17.86,670,2.303,30.85,25.98,12.8,4.51,10.73,3.75,0.757,1.2
9,4,1.98,103140,22960,2811,1241,62970,165.8,17.8,666,2.288,30.69,26.35,13.19,4.56,10.64,3.56,0.726,1.083
9,5,1.94,103890,22860,2806,1251.1,62670,171.6,17.75,674,2.394,30.97,24.88,13.11,4.65,10.9,3.76,0.645,1.192
10,1,1.78,101660,22660,2836,1230.4,63090,172.7,17.75,661,2.392,31.02,26.06,12.71,4.6,10.48,3.63,0.658,1.141
10,2,1.68,102320,22790,2835,1243.9,63080,168.1,17.78,669,2.381,31,26.19,13.38,4.64,10.65,3.45,0.745,1.173
10,3,1.86,103550,22940,2853,1251.8,63720,166.3,18.16,667,2.382,31.67,26.3,13.24,4.81,10.79,3.73,0.681,1.141
10,4,1.75,103760,22910,2842,1249.9,63280,171.7,17.83,666,2.41,31.3,26.57,13.06,4.65,10.88,3.71,0.745,1.146
10,5,1.94,103650,22870,2842,1255.5,63310,167.1,17.64,670,2.34,31.29,26,13.71,4.74,10.7,3.63,0.702,1.155
11,1,1.93,103000,22820,2805,1241.3,62700,165.5,18.08,665,2.46,31.39,25.46,13.41,4.63,10.6,3.62,0.7,1.232
11,2,1.8,103250,22900,2821,1245.4,62950,166.8,17.61,670,2.35,30.72,26.09,13.16,4.56,10.6,3.73,0.694,1.182
11,3,1.76,103340,22850,2810,1255,63200,167.3,17.87,664,2.35,30.77,25.99,13.76,4.53,10.53,3.72,0.705,1.117
11,4,1.85,104000,22720,2793,1261,62370,172.4,17.47,675,2.321,30.35,25.27,13.19,4.68,10.69,3.61,0.655,1.177
11,5,1.65,103310,22600,2792,1260.8,62160,169.6,17.87,665,2.372,30.57,25.61,13.79,4.59,10.68,3.68,0.712,1.153
12,1,1.57,103230,22990,2844,1248.3,63640,167.4,17.95,649,2.335,30.83,25.85,13.3,4.56,10.43,3.78,0.686,1.139
12,2,1.71,103380,23210,2857,1238.8,63460,166.1,18.11,662,2.33,31.46,26.71,13.15,4.62,10.62,3.64,0.683,1.111
12,3,1.86,102850,22770,2827,1255.5,63960,165.1,17.89,671,2.309,31.44,26.64,13.54,4.53,10.72,3.62,0.657,1.129
12,4,1.83,102530,23480,2931,1251.6,64980,172,18.57,688,2.354,31.78,27.55,13.91,4.57,10.44,3.83,0.752,1.084
12,5,1.76,103350,22920,2848,1250,64520,175,18.32,659,2.349,31.46,27,13.47,4.58,10.79,3.64,0.697,1.124
13,1,1.61,102050,23460,2983,1231.5,65900,175.4,18.09,674,2.27,31.97,27.78,13.35,4.75,10.8,4.02,0.752,1.103
13,2,1.8,101310,23470,3018,1218.3,66740,175.1,18.13,664,2.323,32.62,28.03,13.77,4.89,10.8,3.86,0.674,1.083
13,3,1.52,101290,23300,2979,1230.8,66260,171.8,17.94,662,2.313,32.53,27.86,14.11,4.87,10.98,3.94,0.757,1.131
13,4,1.62,101760,23360,2969,1236.1,65860,173.1,18.12,675,2.387,32.49,26.98,14.14,4.85,10.83,3.94,0.714,1.116
13,5,1.69,102750,23060,2912,1244,65120,173,18.12,673,2.395,31.94,26.8,13.78,4.84,10.72,3.8,0.738,1.131
14,1,1.82,101320,23460,3009,1234.9,66570,176.1,18.05,676,2.378,32.71,28.06,14.38,4.84,10.8,3.73,0.744,1.155
14,2,1.64,101430,23540,3017,1224.8,66660,171,18.24,678,2.236,32.7,28.57,14.18,4.88,10.82,3.99,0.805,1.073
14,3,1.64,101270,23610,3030,1220.9,66820,173.2,18.18,665,2.285,33.28,29.5,13.74,4.97,10.82,3.93,0.808,1.094
14,4,1.76,102620,23400,2974,1237.2,66080,173,18.02,665,2.349,32.38,27.99,13.18,4.88,10.9,3.76,0.799,1.152
14,5,1.75,101350,23600,3023,1221,67170,176.5,18.19,678,2.395,32.97,28.4,13.53,4.98,10.85,3.88,0.756,1.113
14,6,1.5,102760,23430,2987,1248,66390,172.9,18.26,675,2.386,32.46,28.48,13.84,4.87,10.9,3.73,0.76,1.169
14,7,1.94,101940,23530,2994,1242.5,66460,173.1,18.19,669,2.271,32.25,28.21,14.13,4.87,10.88,3.77,0.762,1.121
14,8,1.42,102520,23600,2994,1243,66070,173.5,18.32,670,2.281,32.64,27.53,13.68,4.86,10.88,3.81,0.736,1.04
14,9,1.48,102370,23490,2982,1245.6,66040,171.1,18.23,680,2.314,32.05,27.63,13.54,4.92,10.92,3.74,0.706,1.107
14,10,1.77,102450,23290,3006,1239,66770,174.6,18.12,671,2.328,32.31,27.38,14.04,4.89,10.73,3.87,0.726,1.108
14,11,1.74,101980,23390,3009,1241.2,66670,178.3,17.97,660,2.31,32.47,27.96,13.69,4.94,10.88,3.86,0.752,1.113
14,12,1.6,101340,23530,3044,1228.8,66980,177.2,18.09,678,2.411,33.17,28.77,13.03,4.99,10.83,3.88,0.716,1.117
14,13,1.57,102880,23620,3012,1245,66810,176.6,18.08,669,2.299,32.85,28.31,14.17,4.91,11.02,3.89,0.707,1.138
14,14,1.37,102350,23210,2966,1242.9,65830,173.5,18.15,669,2.321,32.39,27.85,13.95,4.79,10.82,3.64,0.783,1.109
14,15,1.58,102980,23400,2986,1249.5,65690,171.5,18.01,674,2.358,32.48,27.78,13.65,4.78,10.85,3.73,0.725,1.098
14,16,1.69,102310,23440,3005,1224.6,66340,181.1,18.04,671,2.297,32.4,28.2,14.3,4.8,10.97,3.95,0.776,1.132
14,17,1.62,101560,23420,3037,1232.4,66760,173.4,18.33,670,2.3,32.68,28.31,13.8,4.91,10.72,4.13,0.733,1.103
14,18,1.53,102210,23660,3051,1230.5,67740,174.8,17.95,682,2.36,33.23,29.23,13.78,5.03,10.9,3.98,0.805,1.152
14,19,1.59,102770,23430,3002,1241.1,66670,175.7,18.12,678,2.351,32.62,27.59,13.56,4.85,10.75,3.87,0.791,1.09
14,20,1.49,103650,23300,2966,1252.3,65520,176.3,18.07,672,2.34,32.3,26.71,13.99,4.88,10.86,3.77,0.782,1.137
15,1,1.8,102120,23130,2919,1238,64410,167,18.01,662,2.282,31.29,27.24,13.26,4.61,10.44,3.63,0.726,1.131
15,2,1.51,103530,22970,2886,1247.6,64430,170,18.04,673,2.401,31.42,26.65,13.49,4.62,10.54,3.67,0.585,1.123
15,3,1.89,103540,23010,2865,1249.4,64280,167.6,18.21,673,2.356,31.14,27.01,13.29,4.65,10.59,3.67,0.666,1.093
15,4,1.66,104050,22840,2840,1260.8,63370,169.7,17.88,679,2.333,30.75,26.18,12.97,4.64,10.52,3.79,0.706,1.11
15,5,1.51,104540,22950,2827,1268.1,63380,170.4,18.19,684,2.314,30.86,26.38,13.72,4.67,10.63,3.54,0.673,1.107
16,1,1.47,102560,24300,3050,1243.7,65120,178,18.38,668,2.25,31.74,27.32,12.97,4.76,10.33,3.74,0.764,1.05
16,2,2.06,104030,22740,2811,1259.3,62920,165.5,17.96,670,2.34,30.74,25.67,13.31,4.56,10.5,3.59,0.666,1.123
16,3,1.7,104490,22940,2838,1257.9,63040,171.1,18.06,671,2.394,30.87,25.66,12.96,4.51,10.67,3.49,0.664,1.124
16,4,1.86,104600,22780,2819,1264.1,62780,165.4,18.01,670,2.378,30.71,25.55,12.97,4.58,10.55,3.44,0.615,1.119
16,5,1.84,105020,23000,2818,1262,63000,164.9,17.71,665,2.38,31.07,26.17,12.74,4.52,10.51,3.56,0.664,1.168
17,1,1.55,103050,23090,2905,1243.1,64610,169.2,17.75,664,2.3,31.78,27.35,13.4,4.81,10.82,3.92,0.738,1.137
17,2,1.8,102980,23020,2903,1240.5,64070,170.3,18.23,659,2.32,31.52,26.38,13.41,4.66,10.64,3.64,0.804,1.115
17,3,1.56,104000,23100,2878,1254.5,63750,167,18.09,678,2.404,30.98,26.5,13.51,4.62,10.7,3.81,0.72,1.161
17,4,1.81,103980,23090,2870,1264.4,64260,168.4,18.28,669,2.294,31.61,26.71,13.04,4.73,10.71,3.92,0.687,1.089
17,5,1.59,104040,23180,2881,1255.9,63800,173.5,17.96,658,2.44,31.41,26.42,13.09,4.56,10.78,3.92,0.717,1.176
18,1,1.58,102930,23060,2907,1242.1,63790,167.2,17.92,670,2.319,31.4,26.32,13.35,4.67,10.81,3.74,0.7,1.121
18,2,1.34,102530,23190,2905,1237.2,64620,176.4,18.12,671,2.45,31.57,27.33,13.52,4.67,10.6,3.96,0.685,1.127
18,3,1.73,102990,22890,2857,1246.8,63460,172.9,17.74,672,2.3,31.24,26.07,13.33,4.7,10.62,3.74,0.726,1.103
18,4,1.71,103060,23220,2913,1242,64240,167.9,18.39,668,2.401,31.79,26.69,13.56,4.77,10.76,3.69,0.769,1.128
18,5,1.83,102950,23110,2881,1246.6,63710,172.6,18.02,679,2.32,31.35,26.67,13.7,4.57,10.75,3.78,0.653,1.14
19,1,1.9,104460,22800,2786,1258.2,62550,169,17.83,682,2.385,30.9,25.7,12.79,4.44,10.47,3.48,0.582,1.12
19,2,1.38,103930,22420,2748,1247.9,60560,164.1,17.2,651,2.201,28.32,23.73,12.27,4.07,9.54,3.13,0.567,0.981
19,3,1.55,103870,22570,2766,1253.9,61330,163.8,17.44,656,2.338,29.3,24.22,12.48,4.24,9.91,3.33,0.608,1.039
19,4,1.63,103020,22440,2797,1242,62710,164.7,17.67,654,2.348,29.87,25.72,12.48,4.38,10.14,3.15,0.643,1.062
19,5,1.64,103490,22580,2794,1272.6,62500,168.7,17.42,670,2.356,29.86,25.14,12.5,4.48,10.19,3.7,0.634,1.105
20,1,1.41,102170,22740,2854,1236.4,62980,165.8,17.97,680,2.305,30.66,26.07,12.61,4.47,10.31,3.55,0.648,1.063
20,2,1.34,102330,22940,2850,1242.1,62780,168.4,17.79,651,2.198,30.76,26.2,12.78,4.56,10.49,3.67,0.73,1.032
20,3,1.71,100480,24040,3018,1225.7,64720,166.9,18.15,657,2.148,30.86,27.05,13.01,4.66,10.25,3.4,0.654,1.04
20,4,1.6,101840,23160,2837,1235,62940,166.1,18,667,2.28,30.81,26.29,13.23,4.42,10.57,3.62,0.71,1.013
20,5,1.49,100910,23840,2989,1235,64580,171.2,18.28,671,2.246,30.8,26.82,13.06,4.67,10.38,3.46,0.637,0.999
21,1,1.57,101820,22920,2862,1231.5,62990,168,18.11,666,2.3,30.75,26.96,13.02,4.57,10.47,3.6,0.68,1.103
21,2,1.72,102730,23000,2868,1241.6,63160,168.3,17.92,674,2.342,30.7,26.24,12.98,4.61,10.39,3.59,0.674,1.157
21,3,1.65,102250,22870,2852,1243.5,62920,167,18.17,669,2.315,30.48,25.39,13.62,4.57,10.42,3.53,0.775,1.087
21,4,1.6,102340,22950,2865,1243,63240,168.3,17.86,666,2.232,30.69,26.31,13.15,4.55,10.41,3.72,0.704,1.077
21,5,1.65,101980,23000,2859,1244.1,63100,170.9,17.98,679,2.388,30.8,25.84,13.08,4.58,10.58,3.65,0.691,1.083
22,1,1.34,99100,24240,3063,1222,65600,169.3,18.06,674,2.15,31.61,28.2,13.91,4.71,10.12,3.66,0.764,1.096
22,2,1.33,100700,24810,3125,1240,67100,178.9,18.71,671,2.28,32.79,28.2,13.5,4.89,10.79,4.34,0.81,1.055
22,3,1.64,104800,24020,2850,1371,63600,165.9,18.89,661,2.37,30.3,25.7,12.9,4.37,10.51,3.39,0.84,1.23
22,4,1.82,98300,23850,2992,1215,64600,170.3,18.26,635,2.15,30.93,27.6,13.22,4.74,9.92,3.6,0.73,0.922
22,5,1.57,100400,23830,2940,1286,63600,168,17.95,664,2.16,31.1,27.2,13.83,4.39,10.07,3.52,0.76,1.16
23,1,1.75,101830,23180,2888,1239.5,63250,166,18.09,672,2.25,30.71,26.75,13,4.6,10.66,3.71,0.709,1.067
23,2,1.58,101400,23190,2880,1236.5,63110,162.9,17.94,664,2.26,30.91,26.64,13.24,4.48,10.62,3.76,0.805,1.095
23,3,1.49,102110,23150,2861,1248.4,63480,163.3,17.85,679,2.289,30.83,27.7,13.51,4.61,10.7,3.78,0.684,1.135
23,4,1.48,102720,23140,2873,1240.9,63540,168.4,17.9,669,2.3,31.33,25.85,13.74,4.66,10.68,3.65,0.696,1.149
23,5,1.6,101860,23090,2874,1243.9,63240,168.3,18.11,680,2.21,30.86,26.34,12.92,4.72,10.56,3.79,0.66,1.155
24,1,1.46,102040,23210,2853,1237.2,63020,169.2,17.91,677,2.21,30.54,26.04,13.28,4.52,10.51,3.74,0.702,1.134
24,2,1.42,103060,23150,2862,1255.7,63640,169.8,18.11,682,2.324,30.82,26.02,13.32,4.62,10.88,3.59,0.689,1.156
24,3,1.6,103120,23170,2856,1258.2,63750,168.3,18.2,673,2.35,30.96,26.51,13.61,4.52,10.73,3.41,0.732,1.1
24,4,1.58,103380,23140,2827,1258,63580,165.8,18.12,681,2.237,30.68,25.14,13.53,4.52,10.73,3.87,0.712,1.179
24,5,1.83,102960,22980,2831,1263.7,62970,169.8,17.78,677,2.39,30.6,25.71,12.97,4.56,10.76,3.77,0.663,1.084
24,6,1.43,103590,23000,2837,1274,63250,170,18.04,690,2.38,30.52,25.88,13.26,4.65,10.81,3.66,0.68,1.162
24,7,1.52,104720,23270,2837,1271.1,62790,171.1,18.25,677,2.33,30.59,26.21,13.35,4.59,10.84,3.97,0.683,1.137
24,8,1.73,103990,22810,2804,1268,62780,167.2,17.8,670,2.37,30.51,25.84,12.98,4.61,10.6,3.55,0.671,1.126
24,9,1.62,103460,23040,2833,1279,63070,166,18.04,698,2.354,30.47,25.47,13.62,4.57,10.79,3.92,0.703,1.11
24,10,1.93,104460,23040,2837,1281,62890,165.9,17.82,679,2.38,30.49,25.45,13.76,4.6,10.76,3.47,0.707,1.142
24,11,1.96,104850,23150,2842,1281.3,62820,169.9,18.27,684,2.39,31.13,25.27,13.24,4.65,10.83,3.73,0.742,1.148
24,12,1.75,103650,23040,2858,1269.8,63660,173.1,18.18,693,2.331,30.94,26.59,13.94,4.62,10.91,3.85,0.701,1.158
24,13,1.86,105000,23020,2857,1281.4,63640,175.4,18,683,2.38,31.19,26.26,12.82,4.69,10.77,3.89,0.706,1.153
24,14,1.84,103910,22810,2801,1279,62700,163.4,17.85,692,2.41,30.6,25.08,13.46,4.68,10.84,3.77,0.75,1.173
24,15,1.99,103700,22860,2783,1259,62070,161.4,17.7,671,2.421,30.21,25.16,13,4.4,10.52,3.48,0.671,1.137
24,16,1.55,104790,23060,2816,1272,62900,168.6,18.07,683,2.32,30.89,26.07,12.82,4.7,10.59,3.86,0.726,1.149
24,17,1.78,104340,22970,2823,1272.6,63370,166.3,18.24,690,2.37,31.03,26.35,13.3,4.69,10.88,3.79,0.721,1.167
24,18,1.49,103630,23090,2866,1267.8,63700,174.8,18.3,685,2.33,31.89,26.35,13.42,4.84,10.91,3.8,0.795,1.186
24,19,1.85,103930,23110,2837,1261,62810,167.8,17.94,693,2.331,30.59,25.54,13.39,4.57,10.74,3.75,0.664,1.154
24,20,1.52,104330,22800,2778,1277,61860,163,17.96,672,2.285,30.09,24.86,12.86,4.44,10.48,3.51,0.654,1.149

File: Glass_data/DCAD_clean_results.csv
Piece,Rep,Li7,Na23,Mg25,Al27,K39,Ca42,Ti49,Mn55,Fe57,Rb85,Sr88,Zr90,Ba137,La139,Ce140,Nd146,Hf178,Pb208
1,1,1.74,104040,22810,2754,1419,61990,167.6,17.85,675,2.3,29.99,23.91,12.6,4.13,10.43,3.52,0.71,1.163
1,2,1.7,104090,22920,2766,1408.6,62170,162.8,17.97,672,2.35,29.58,24.49,12.29,4.3,10.38,3.81,0.7,1.12
1,3,1.63,104480,22610,2717,1428,61210,162.6,18.05,664,2.41,30.43,23.94,12.72,4.17,10.27,3.34,0.64,1.193
1,4,1.91,103960,22460,2705,1420,61320,169.7,17.39,668,2.3,30.07,24.55,12.27,4.18,10.59,3.54,0.62,1.23
1,5,1.44,105080,22660,2707,1422,61270,165.4,17.99,679,2.43,30.63,24.37,12.2,4.2,10.46,3.72,0.6,1.15
2,1,1.63,103310,22490,2728,1400,61490,169.8,17.61,654,2.45,29.77,23.55,12.11,4.1,10.35,3.33,0.59,1.168
2,2,1.62,103100,22570,2726,1402,61330,170.5,18.35,655,2.39,30.1,24.07,13.21,4.05,10.46,3.27,0.62,1.155
2,3,1.62,103870,22370,2706,1418,61270,163.9,18.05,668,2.31,29.92,23.29,12.79,4.16,10.45,3.19,0.65,1.251
2,4,1.88,106390,22830,2736,1430,61210,164.8,18.16,665,2.47,29.92,23.67,12.18,4.18,10.56,3.19,0.63,1.165
2,5,1.78,106050,22690,2689,1443,61040,171.2,17.87,674,2.49,30.16,24.26,12.06,4.13,10.54,3.51,0.571,1.22
2,6,1.85,105120,22440,2719,1426,60580,160.9,17.72,673,2.42,30.01,23.27,13.22,3.97,10.38,3.5,0.63,1.126
2,7,1.7,104800,22360,2668,1422,59930,160.2,17.47,674,2.46,29.64,23.35,12.05,3.73,10.29,3.22,0.61,1.219
2,8,1.71,104460,22410,2683,1414,60150,169.9,17.8,675,2.53,29.43,24.21,12.28,3.85,10.37,3.4,0.8,1.192
2,9,1.76,104270,22700,2707,1414,60730,169.3,17.76,668,2.42,29.91,24.68,12.76,4.1,10.42,3.34,0.75,1.279
2,10,1.74,105340,22590,2710,1418,60560,159.4,17.45,650,2.43,30.14,24.2,11.98,4,10.4,3.72,0.68,1.197
2,11,1.73,105120,22560,2723,1414,60400,159.7,18.13,654,2.4,30.16,24.09,12.6,4.05,10.55,3.57,0.67,1.21
2,12,1.56,104840,22540,2699,1443,60740,170.7,18.06,679,2.52,29.81,23.7,12.69,4.1,10.66,3.41,0.568,1.138
2,13,1.75,105150,22710,2731,1431,60780,166.7,18.02,676,2.32,30.21,24.22,13.26,3.97,10.44,3.61,0.71,1.243
2,14,1.61,106370,22550,2679,1432,60600,170.7,17.78,672,2.37,30.18,25.16,12.56,3.99,10.44,3.71,0.67,1.22
2,15,1.79,104360,22630,2712,1417,61240,160.1,17.66,668,2.47,29.41,23.94,12.37,4.18,10.32,3.52,0.64,1.218
2,16,1.7,106160,22530,2735,1435,60970,164.1,17.93,663,2.35,30.46,24.32,12.51,4.15,10.55,3.56,0.59,1.202
2,17,1.56,106660,22510,2711,1429,60500,170.6,17.51,667,2.42,29.9,23.93,13.22,4.26,10.37,3.52,0.62,1.158
2,18,1.72,106420,22670,2714,1444,60490,163.6,17.53,659,2.44,29.7,24.04,13.59,4.2,10.49,3.42,0.67,1.123
2,19,1.76,105320,22700,2714,1418,60760,162.6,18.03,669,2.38,30.01,24.54,12.36,4.34,10.59,3.31,0.62,1.146
2,20,1.77,105310,22850,2732,1421,60570,165.3,18.12,676,2.31,30.41,24.1,13.34,4.38,10.31,3.71,0.65,1.178
3,1,1.63,103790,22930,2767,1381.1,60840,163.4,18.03,675,2.41,30.3,25.62,13.25,4.63,10.75,3.52,0.61,1.088
3,2,1.47,103950,22860,2748,1387.1,62150,165.2,18.42,693,2.45,30.92,25.98,13.68,4.94,10.57,3.5,0.71,1.151
3,3,1.72,103840,22830,2743,1389,61160,170.8,18.12,686,2.33,30.69,25.81,13.28,4.92,10.43,3.77,0.73,1.202
3,4,1.45,105120,22730,2727,1400.6,61100,175.7,18.26,682,2.52,30.69,25.65,13.18,4.91,10.82,3.68,0.65,1.139
3,5,1.47,106730,22740,2723,1425,61220,166.2,17.5,677,2.55,30.6,25.53,12.37,4.82,10.69,3.55,0.75,1.206
4,1,1.74,102430,22860,2787,1368.3,61880,172,18.29,676,2.35,30.67,25.48,12.84,4.91,10.5,3.63,0.62,1.202
4,2,1.71,102620,22760,2788,1379.8,61530,172.4,18.43,686,2.42,30.63,25.02,13.21,4.86,10.39,3.76,0.71,1.15
4,3,1.49,103500,22710,2762,1395,61780,168.4,18.16,690,2.25,30.97,25.69,13.95,4.9,10.57,3.39,0.59,1.228
4,4,1.76,102940,22750,2774,1390,61590,163.1,18.25,671,2.43,30.8,25.25,13.19,5.06,10.54,3.62,0.64,1.244
4,5,1.66,103450,22960,2792,1383.9,61800,167.5,18.33,691,2.56,30.64,24.83,12.48,4.72,10.74,3.42,0.6,1.208
5,1,1.15,100200,24300,2947,1330,63490,162.9,18.55,640,2.18,32.19,26.4,13.07,5.18,10.3,3.76,0.63,1.137
5,2,1.56,103530,23010,2766,1396,62140,167.1,17.65,684,2.46,30.9,25.2,13.7,4.85,10.61,3.63,0.53,1.087
5,3,1.91,103390,22720,2707,1409,61170,159.5,18.47,722,2.36,30.27,25.02,12.44,4.7,10.83,3.65,0.579,1.198
5,4,1.66,104380,22630,2724,1406,61010,166.7,18.06,683,2.46,30.84,24.41,13.23,4.61,10.62,3.49,0.589,1.219
5,5,1.68,104880,22600,2700,1413,60940,166.4,17.68,677,2.47,30.02,23.92,13.01,4.6,10.55,3.55,0.63,1.151
6,1,1.68,102980,23030,2826,1381,62210,167.8,17.87,688,2.29,30.85,26.49,13.64,4.41,10.46,3.66,0.564,1.2
6,2,1.65,103120,23070,2798,1377,61760,160.3,17.75,665,2.38,30.31,25.47,13.18,4.51,10.71,3.74,0.71,1.154
6,3,1.38,103020,23480,2847,1385,63260,163.1,18.46,674,2.36,31.12,25.89,13.33,4.44,10.65,3.67,0.67,1.186
6,4,1.57,103700,22840,2783,1394,61770,169.7,17.62,664,2.4,30.26,24.27,12.33,4.38,10.55,3.53,0.578,1.201
6,5,1.38,104140,23090,2779,1392,62280,169.7,18.31,682,2.39,30.5,25.22,13.84,4.26,10.68,3.65,0.58,1.168
7,1,1.72,103700,23010,2736,1403,61080,167.9,17.35,677,2.41,30.22,24.98,13.29,4.28,10.44,3.22,0.61,1.116
7,2,1.95,105180,22930,2731,1403,61140,162.5,17.91,702,2.51,29.39,24.64,13.13,4.14,10.63,3.5,0.72,1.151
7,3,1.88,105290,23080,2735,1419,61470,164.4,18.07,659,2.48,30.77,25.42,12.56,4.36,10.68,3.62,0.64,1.267
7,4,1.9,105170,22840,2718,1416,61190,159.4,18.1,671,2.43,29.61,24.61,12.88,4.29,10.53,3.51,0.601,1.165
7,5,1.6,104800,22700,2695,1402,61030,153.2,18.1,683,2.44,29.58,23.91,13.2,4.15,10.32,3.46,0.66,1.185
8,1,1.74,103340,23000,2762,1379.3,61260,166.4,17.11,667,2.32,30.18,24.8,13.2,4.12,10.41,3.9,0.68,1.146
8,2,1.64,104020,22740,2747,1395,61810,163,17.22,673,2.47,29.71,25.2,12.65,4.38,10.53,3.45,0.63,1.189
8,3,1.48,103620,22970,2771,1402,61060,165.8,17.53,669,2.55,29.99,24.8,13.42,4.4,10.68,3.56,0.62,1.212
8,4,1.95,104960,22950,2731,1405,61800,158.7,18.15,681,2.28,30.45,24.89,12.83,4.19,10.66,3.75,0.504,1.179
8,5,1.78,104390,22940,2712,1411,61240,166.1,17.86,691,2.57,29.99,24.63,12.79,4.3,10.73,3.6,0.7,1.199
9,1,0.96,94500,25370,3148,1257,66150,175,18.66,655,2.21,33.43,29.9,13.9,5.03,10.32,3.74,0.68,0.891
9,2,1.37,101200,23560,2890,1351,63410,167.3,18.23,696,2.23,30.99,27,13.48,4.47,10.65,3.6,0.73,1.11
9,3,1.33,98700,24320,2980,1319,64090,166.1,18.09,665,2.11,31.65,28.7,13.5,4.65,10.24,3.99,0.67,1.055
9,4,1.57,102060,22760,2779,1380,61870,171.3,18.39,690,2.26,30.28,25.41,13.54,4.58,10.79,3.58,0.72,1.107
9,5,1.38,102060,22900,2794,1383,62860,170,18.37,674,2.35,31.64,26.93,13.14,4.62,10.82,3.47,0.72,1.08
10,1,1.38,101890,22850,2850,1370,62590,170,18.32,691,2.13,31.04,26.2,13.9,4.62,10.74,3.6,0.65,1.156
10,2,1.54,102980,23190,2834,1376,62790,169.4,18.28,676,2.41,31.77,26.2,13.58,4.65,10.88,3.83,0.74,1.113
10,3,1.29,103200,22960,2820,1383,62440,158.5,17.68,675,2.34,30.74,24.81,13.07,4.57,10.51,3.48,0.64,1.221
10,4,1.5,104230,23280,2856,1382,63200,169.4,17.78,689,2.39,31.74,26.12,13.14,4.74,10.88,3.67,0.655,1.152
10,5,1.29,103070,22940,2822,1374,62140,166.6,17.75,668,2.27,30.71,25.39,13.62,4.63,10.63,3.49,0.72,1.155
11,1,1.49,102950,22920,2833,1370.5,62740,165,17.8,669,2.41,30.23,25.02,13.06,4.4,10.38,3.63,0.55,1.206
11,2,1.7,103410,23030,2815,1380.3,62350,167.6,17.64,674,2.5,30.32,24.68,12.92,4.6,10.61,3.9,0.59,1.235
11,3,1.39,103420,22820,2796,1380.3,61810,165.5,17.77,660,2.49,30.26,25.53,12.87,4.64,10.53,3.57,0.56,1.176
11,4,1.49,103540,23070,2829,1385,62470,168.2,17.47,681,2.32,31.19,25.78,13.65,4.87,10.76,3.77,0.72,1.186
11,5,1.29,102720,23020,2854,1375,63000,165.7,17.92,678,2.35,30.57,25.72,13,4.74,10.64,3.62,0.65,1.192
12,1,1.34,101860,23360,2938,1344.8,64100,170.8,17.85,668,2.29,31.62,26.57,12.68,4.85,10.86,3.46,0.7,1.102
12,2,1.36,101360,23130,2876,1355.6,63540,170.1,18.2,664,2.35,31.5,26.77,12.82,4.88,10.85,3.89,0.76,1.156
12,3,1.43,103140,23030,2841,1377,62930,173.1,18.19,682,2.24,31.48,25.7,13.19,4.94,10.59,3.62,0.65,1.142
12,4,1.31,102580,23410,2868,1363.2,64220,171.4,18,673,2.31,31.67,26.35,13.06,4.87,10.93,4.02,0.74,1.22
12,5,1.34,104420,23370,2877,1382.4,64520,168,18.51,683,2.4,31.26,27.04,13.76,5.16,10.93,3.9,0.69,1.127
13,1,0.96,99550,23540,3052,1314,65970,181.6,18.08,703,2.32,32.8,27.51,14.6,5.14,10.74,3.89,0.75,1.068
13,2,0.83,100060,23450,3047,1328.4,66490,175.4,18,679,2.23,32.71,27.72,14.42,5.07,11.01,4.14,0.71,1.086
13,3,0.93,100400,23440,3037,1338.6,65780,181.9,18.06,655,2.33,32.26,27.8,14.24,5.16,11.18,3.7,0.71,1.06
13,4,0.89,101900,23540,3023,1350,66120,171,18.25,674,2.33,33.13,27.68,14.07,5.13,10.91,3.71,0.71,1.042
13,5,0.89,101090,23220,2992,1350.8,65820,165.4,18.57,688,2.26,33.05,27.09,13.5,5.2,11.24,3.92,0.83,1.186
14,1,0.95,100530,23420,3039,1316.6,66490,176,17.76,659,2.27,32.44,28.45,14.28,4.86,10.75,4.23,0.77,1.104
14,2,0.96,100180,23480,3043,1322.3,66220,169.2,18.22,679,2.19,32.25,28.6,13.49,4.89,10.86,4.29,0.74,1.083
14,3,1,101140,23490,3019,1329.7,65980,176.4,17.45,682,2.25,32.25,29.9,14.24,4.88,10.84,3.95,0.75,1.063
14,4,0.88,101140,23410,3006,1352,65660,176.3,18.26,672,2.34,32.26,27.73,14.32,4.71,10.76,4.02,0.72,1.12
14,5,1.16,101650,23330,2990,1352,66120,176,18.03,696,2.22,32.69,29.26,13.74,4.58,11.01,3.92,0.74,1.053
14,6,0.69,101110,23230,2989,1340.9,65450,162.1,17.74,653,2.31,32.41,29.1,13.75,4.68,11.04,3.72,0.76,1.098
14,7,1,101660,23470,2993,1342,65400,175.3,18.4,676,2.3,32.42,27.72,13.9,4.73,10.93,3.91,0.77,1.167
14,8,0.83,101740,23560,3001,1353.8,66160,170.8,17.9,694,2.34,32.41,29.45,14.34,4.84,11.22,4.05,0.83,1.097
14,9,0.8,101020,23380,2984,1352,66460,178.8,18.77,680,2.18,32.33,28.71,14.32,4.87,11.17,4.01,0.75,1.06
14,10,0.74,100910,23470,3020,1346.9,66360,175.9,18.14,696,2.37,32.79,27.9,14.07,4.89,10.84,4.16,0.79,1.163
14,11,0.87,101170,23240,2970,1349.7,65830,182.3,18.3,702,2.36,32.92,28.34,14.3,4.95,11.14,4.21,0.73,1.147
14,12,1.1,101100,23510,2979,1354.6,65930,178.7,17.86,659,2.3,32.04,28.57,14.64,4.87,10.98,3.75,0.84,1.112
14,13,1.05,101740,23430,3001,1359.9,65750,175.1,18.08,682,2.27,32.57,29.1,14.31,4.94,11.04,4.27,0.7,1.157
14,14,1.04,100570,23460,3007,1356,66220,170.7,18.21,687,2.29,32.59,28.48,13.55,4.77,11,3.87,0.78,1.113
14,15,0.95,100660,23250,2993,1344,66510,175.3,18.02,679,2.35,32.42,29.3,14.34,4.88,11.01,3.96,0.65,1.161
14,16,0.91,100020,23340,2994,1346.3,66080,175.1,18.24,667,2.27,32.64,28.4,14.22,4.83,11.14,4.47,0.7,1.07
14,17,0.85,99880,23500,3026,1340.7,66920,178,18.23,666,2.09,32.69,29.2,14.46,4.84,10.88,3.61,0.93,1.055
14,18,0.95,100530,23420,3009,1353.2,66230,172.7,18.17,683,2.26,32.35,29.75,13.5,4.82,10.92,4.14,0.9,1.123
14,19,1.01,101050,23200,2967,1365.6,65440,162.1,17.79,664,2.37,32.47,28.95,13.2,4.83,10.92,3.9,0.75,1.145
14,20,0.86,100400,23190,2981,1365.6,65320,175.9,18.14,678,2.18,32.19,27.81,13.93,4.87,10.93,3.82,0.82,1.116
15,1,0.94,97490,23380,3028,1316.5,66330,177.3,18.15,657,2.32,32.6,28.54,14.62,4.96,10.84,3.82,0.69,1.105
15,2,0.99,98710,23650,3046,1330,66600,174.9,17.95,676,2.21,33.13,28.47,12.91,4.89,10.7,4.01,0.97,1.005
15,3,0.89,99320,23330,2996,1344.4,66250,177.2,18.34,664,2.3,32.29,28.83,13.61,4.89,10.64,4.07,0.79,0.996
15,4,0.93,98910,23350,3006,1341.4,65770,176.8,18.04,686,2.21,32.86,28.58,12.95,4.91,10.88,4,0.7,1.029
15,5,0.9,99390,23420,3015,1335,65930,180.6,18.28,684,2.29,32.61,28.1,14.32,4.96,10.55,3.79,0.88,1.06
16,1,0.98,96790,23440,3010,1302.8,66100,174.2,18.42,671,2.26,32.85,28.6,14.39,4.73,10.99,3.99,0.62,1.047
16,2,0.84,98050,23420,3016,1306.2,66420,172.7,18.04,685,2.26,32.84,29,13.05,5.04,10.6,4.1,0.66,1.077
16,3,0.99,97650,23300,2993,1318.1,66030,177.8,18.32,658,2.16,32.1,27.6,13.61,5.05,10.85,3.96,0.63,1.072
16,4,0.9,98390,23360,3007,1331.2,65630,170,18.23,680,2.16,32.22,27.4,14.5,4.9,10.84,3.73,0.79,1.14
16,5,0.88,98850,23470,3041,1339.2,66520,180.7,19.06,684,2.26,32.8,29.5,14.46,5.07,10.91,4.15,0.88,1.099
17,1,0.89,98330,23520,3007,1313.8,65480,175.9,18.36,660,2.21,32.21,28.9,13.13,4.64,10.55,3.96,0.66,1.152
17,2,1.02,98340,23430,3015,1325.5,66090,177.3,18.37,686,2.25,33.08,28.63,13.97,4.8,10.7,3.83,0.82,1.056
17,3,0.87,99240,23350,2967,1330.1,65960,173.7,18.24,673,2.29,32.34,28.02,13.44,4.94,10.94,3.7,0.7,1.13
17,4,0.79,98080,23270,3015,1311.9,66670,178.4,18.08,678,2.15,32.73,30.7,13.96,5.04,11.08,3.64,0.93,1.11
17,5,1.01,99840,23500,2978,1332.5,65570,179.1,18.07,688,2.34,32.8,28.59,13.95,4.81,10.57,4.09,0.81,1.099
18,1,1.01,97720,23230,2958,1319,65690,168.7,18.47,675,2.4,32.58,27.83,14.1,4.84,10.66,3.68,0.71,1.078
18,2,1.02,98140,23590,3018,1325.3,66120,173.9,18.43,647,2.29,32.18,28.59,14.23,5.06,11.04,3.94,0.93,1.037
18,3,0.83,98300,23420,2989,1309.1,64860,166.9,18.26,672,2.26,32.03,29.2,13.37,4.86,10.62,3.91,0.72,1.083
18,4,1.27,99680,23230,2968,1337,65260,173.5,18.25,691,2.4,32.89,27.77,13.24,4.97,10.67,3.46,0.59,1.156
18,5,1.19,99870,23200,2941,1344.9,64580,170.1,18.52,683,2.22,32.47,28.74,13,4.92,10.8,3.95,0.69,1.106
19,1,1.99,104200,23000,2728,1389,61510,166.4,17.97,676,2.46,30.39,24.79,12.69,4.51,10.68,3.71,0.65,1.19
19,2,1.73,103950,22960,2738,1396.2,61390,165,18.3,668,2.42,30.49,24.42,13.55,4.67,10.64,3.68,0.64,1.144
19,3,1.83,105330,22980,2742,1411,61500,168.3,17.59,677,2.48,30.23,23.23,12.95,4.47,10.59,3.45,0.61,1.068
19,4,1.75,104430,22900,2742,1410,61890,173.3,17.97,681,2.43,30.87,24.93,12.44,4.49,10.4,3.7,0.62,1.156
19,5,1.93,105110,22880,2721,1409,61410,162.7,17.6,688,2.45,29.63,23.32,13.17,4.62,10.57,3.47,0.71,1.172
20,1,1.76,102770,23130,2796,1366.8,62480,167.5,18.08,659,2.26,30.81,25.91,12.39,4.74,10.28,3.8,0.49,1.122
20,2,1.46,103380,23100,2790,1371,62380,160.9,18.24,675,2.41,30.13,25.91,12.94,4.62,10.59,3.25,0.62,1.112
20,3,1.7,104490,22920,2747,1400,61940,170.4,17.63,669,2.36,30.16,26.04,12.46,4.44,10.31,3.73,0.6,1.251
20,4,1.43,103430,22940,2738,1387,61740,163.7,18.31,682,2.41,30.62,25.28,12.55,4.52,10.44,3.44,0.71,1.167
20,5,1.52,103450,22890,2773,1389,61680,171.2,18.1,675,2.37,30.45,25,12.29,4.52,10.4,3.71,0.61,1.194
21,1,1.5,102740,23230,2850,1372.3,63000,171.3,17.59,647,2.44,31.03,25.55,13.63,4.57,10.43,3.5,0.76,1.132
21,2,1.64,103730,23170,2827,1381.9,62810,165.9,17.89,657,2.4,30.8,24.36,14.1,4.77,10.82,3.62,0.73,1.105
21,3,1.59,104270,23360,2863,1388.9,62810,175.7,18.17,655,2.35,31.32,25.28,12.88,4.87,10.83,4.06,0.57,1.131
21,4,1.56,102430,23010,2827,1382,62960,176.2,18.35,657,2.3,31.1,25.28,13.42,4.71,10.63,3.67,0.79,1.151
21,5,1.17,103340,23280,2848,1377,63470,161.9,17.82,670,2.38,30.79,26.2,13.33,4.75,10.79,3.78,0.73,1.16
22,1,1.5,103920,23240,2840,1382.9,63450,177.2,18.73,663,2.42,31.39,25.23,13.45,4.91,10.95,3.69,0.64,1.101
22,2,1.47,103960,23310,2832,1390.7,63660,159.2,18.05,669,2.26,31,26.35,14.11,4.65,10.92,3.86,0.72,1.113
22,3,1.61,104240,23120,2808,1398.1,62990,172.9,17.83,685,2.29,31.17,25.25,13.45,4.81,10.93,3.64,0.68,1.11
22,4,1.66,104890,23220,2797,1408,63060,167.2,18.27,680,2.25,30.86,26.46,12.95,4.6,10.79,3.51,0.61,1.196
22,5,1.67,105180,23110,2801,1408,63390,169.1,17.91,674,2.44,30.76,24.58,12.52,4.71,10.64,3.65,0.56,1.074
23,1,1.75,103570,23240,2778,1386.7,62390,173.9,17.96,666,2.28,30.62,25.67,13.94,4.65,10.82,3.72,0.67,1.175
23,2,1.7,103910,22920,2761,1389,62080,160,17.97,682,2.4,30.5,24.7,13.23,4.8,10.65,3.59,0.6,1.146
23,3,1.71,104700,22960,2742,1400,61590,167.4,17.75,672,2.27,29.73,24.09,12.34,4.55,10.61,3.59,0.7,1.171
23,4,1.8,105860,23150,2752,1414,62510,167.5,18.29,664,2.5,30.53,24.42,12.92,4.68,10.53,3.72,0.78,1.13
23,5,1.74,104550,22780,2718,1401,61110,172.2,17.61,685,2.24,30.19,24.73,12.35,4.69,10.7,3.58,0.67,1.203
24,1,1.83,103960,23120,2768,1394.9,61940,167.5,17.76,668,2.37,30.8,25.1,12.72,4.96,10.68,3.33,0.66,1.099
24,2,1.74,103650,22960,2746,1385,61580,164.9,17.66,660,2.44,30.08,24.39,13.01,4.72,10.41,3.7,0.545,1.165
24,3,1.77,103870,23020,2735,1404,61730,166.6,17.74,668,2.32,29.73,25.48,12.37,4.58,10.28,3.64,0.68,1.155
24,4,1.65,105050,22910,2728,1408,61290,166.3,17.89,670,2.4,30.31,24.87,12.95,4.66,10.44,3.55,0.64,1.143
24,5,1.69,104280,22840,2733,1412,61880,171.4,17.79,667,2.44,29.96,25.95,14,4.48,10.75,3.32,0.61,1.198
24,6,1.69,105750,22960,2738,1411,61610,161,17.93,679,2.4,30.12,25.49,13.37,4.72,10.59,3.71,0.59,1.098
24,7,1.58,105450,22960,2718,1412.5,62430,169.3,17.92,675,2.56,30.11,24.71,12.67,4.83,10.49,3.4,0.62,1.21
24,8,1.77,105810,22830,2722,1431,61460,168.5,17.46,676,2.33,30.44,24.4,12.25,4.79,10.33,3.53,0.69,1.167
24,9,1.71,105380,23100,2742,1421.6,62000,166.1,17.6,675,2.42,30.3,25.5,12.37,4.75,10.47,3.53,0.77,1.288
24,10,1.66,105150,22890,2741,1421,61530,167,17.99,672,2.42,29.3,25.29,12.44,4.94,10.7,4,0.63,1.201
24,11,1.65,105270,22980,2744,1431,62100,166.9,18.09,676,2.4,30.05,25.05,12.95,4.54,10.49,3.92,0.61,1.254
24,12,1.53,104000,22750,2754,1417,61970,166.6,18,682,2.49,30.29,25.26,13.01,4.57,10.79,3.19,0.62,1.148
24,13,1.56,105060,22520,2745,1420,61620,172.5,17.85,672,2.31,30.53,25.4,13.19,5.08,11.12,3.64,0.64,1.21
24,14,1.43,103630,22740,2768,1401,62200,176.6,17.2,682,2.44,30.63,24.56,12.33,4.76,10.66,3.64,0.64,1.114
24,15,1.7,104700,22910,2775,1424,62370,162.2,18.08,687,2.41,30.61,24.95,13.25,4.97,10.91,3.33,0.64,1.1
24,16,1.57,104650,22540,2736,1418,61230,165.6,17.58,666,2.25,29.59,24.9,13.1,4.73,10.39,3.26,0.64,1.21
24,17,1.5,103920,22780,2783,1400,62030,163,17.85,671,2.31,30.53,25.1,12.45,4.73,10.55,3.65,0.66,1.124
24,18,1.7,102960,22710,2787,1401,62870,172.9,18.08,666,2.4,31,25.62,13.61,4.78,10.79,3.74,0.82,1.152
24,19,1.65,105190,23010,2782,1423,62500,166.2,17.85,681,2.34,30.74,24.98,12.75,4.76,11.04,3.75,0.63,1.254
24,20,1.62,103940,22930,2821,1414,62490,170.6,18.15,674,2.29,31.13,25.9,13.15,4.58,10.93,3.65,0.68,1.153

File: Glass_data/DCAH_clean_results.csv
Piece,Rep,Li7,Na23,Mg25,Al27,K39,Ca42,Ti49,Mn55,Fe57,Rb85,Sr88,Zr90,Ba137,La139,Ce140,Nd146,Hf178,Pb208
1,1,2.15,104800,22740,2641,1355,60180,165.4,17.61,672,2.24,29.59,26.04,12.77,4.19,10.24,3.51,0.719,1.151
1,2,2.14,104400,22800,2651,1360.6,61650,167.1,18,684,2.3,29.5,25.43,12.65,4.14,10.18,3.39,0.771,1.159
1,3,2.29,105500,22960,2669,1367.6,60950,162.4,17.65,677,2.27,29.39,25.34,11.87,4.23,10.13,3.26,0.718,1.165
1,4,1.93,105000,22810,2656,1373,61120,168.5,17.63,668,2.25,29.68,25.2,12.5,4.27,10.02,3.56,0.614,1.214
1,5,1.99,103700,22580,2635,1351.6,60500,161.3,18.11,664,2.41,30.27,25.63,12.75,4.33,10.62,3.71,0.719,1.246
2,1,2.29,104800,22930,2674,1354.8,60760,169,17.75,649,2.24,28.84,24.37,11.78,4,9.74,3.44,0.659,1.12
2,2,2.26,103400,22730,2642,1352.5,60630,163.9,17.62,657,2.28,29.25,25.09,12.31,4.01,9.87,3.54,0.652,1.201
2,3,2.19,102160,22570,2639,1350,60380,164.4,17.65,666,2.288,30.33,26.19,13.16,4.39,10.65,3.86,0.724,1.203
2,4,2.11,104060,22920,2674,1359,61050,161.2,17.56,670,2.2,28.83,24.78,11.93,4.18,9.8,3.44,0.638,1.15
2,5,2.4,103800,22810,2662,1358,60990,165,17.97,673,2.34,30.18,25.67,13.11,4.37,10.39,3.79,0.691,1.191
2,6,1.96,102610,22440,2638,1343.5,60500,163.7,17.65,665,2.28,29.92,25.88,12.69,4.35,10.43,3.91,0.711,1.244
2,7,2.14,102700,22660,2638,1352.6,60970,172.3,17.53,682,2.27,30.02,25.76,13.25,4.28,10.44,3.74,0.677,1.262
2,8,2.11,103600,22760,2640,1364,61130,163.5,17.82,672,2.33,29.64,25.81,12.51,4.29,10.2,3.85,0.687,1.247
2,9,2.11,103600,22370,2642,1364,60730,167,17.64,666,2.17,29.27,25.83,12.93,4.38,10.34,4.06,0.695,1.257
2,10,1.79,104180,22640,2658,1380,61250,162.7,18.12,657,2.3,29.08,25.01,13.09,4.07,10.1,3.53,0.628,1.176
2,11,1.91,104080,22740,2673,1366.9,60750,163.8,17.73,665,2.33,29.31,26,13.18,4.21,10.42,3.74,0.696,1.196
2,12,2.09,104850,22870,2656,1367.5,61070,166.8,17.85,675,2.38,29.79,25.58,13.3,4.26,10.14,3.77,0.653,1.196
2,13,2.12,103140,22490,2665,1378,60610,166.1,17.78,673,2.33,29.66,25.35,13.3,4.44,10.41,3.99,0.701,1.251
2,14,1.91,103950,22660,2680,1376.2,60870,166.3,17.97,664,2.25,29.64,25.27,13.04,4.25,10.07,3.69,0.633,1.219
2,15,1.65,104030,22730,2687,1376.7,60870,166.2,17.62,676,2.266,29.49,25.81,13.48,4.31,10.44,3.86,0.747,1.236
2,16,2.07,104600,22860,2667,1383,60730,169,17.63,665,2.28,29.43,25.49,12.95,4.28,10.18,3.65,0.671,1.21
2,17,1.83,104060,22840,2667,1379,61200,163.3,17.73,687,2.23,29.68,25.36,12.83,4.22,10.3,3.62,0.683,1.223
2,18,1.81,103110,22730,2645,1367,60960,166.5,17.75,658,2.34,29.99,26.27,12.95,4.43,10.6,3.83,0.687,1.21
2,19,2.06,103920,22870,2670,1369,61300,167.1,18.04,675,2.35,29.96,25.84,12.89,4.37,10.32,3.65,0.661,1.245
2,20,1.9,102280,22520,2649,1364.4,60900,165.2,18.2,674,2.32,30.1,26.83,12.78,4.44,10.84,3.79,0.704,1.245
3,1,1.62,101520,22430,2632,1342.9,59390,161.5,17.57,671,2.25,29.45,24.82,11.9,4.26,10.25,3.25,0.625,1.248
3,2,1.85,102170,22660,2636,1362.7,60670,165.5,17.78,666,2.24,29.71,25.43,11.73,4.19,10.11,3.27,0.686,1.208
3,3,2.29,103100,22450,2638,1363.8,60080,164.7,17.68,670,2.35,28.92,25.52,11.31,4.42,10.23,3.19,0.642,1.249
3,4,1.8,104880,22730,2649,1385.5,61260,162.6,17.27,676,2.15,28.76,24.65,11.11,4.11,9.86,3.05,0.678,1.114
3,5,1.97,103770,22590,2638,1365,60140,161.5,17.72,674,2.31,29.09,25,11.43,4.2,10.28,3.27,0.62,1.22
4,1,1.95,104410,23190,2721,1379.7,62210,169.7,17.55,651,2.23,29.87,26.63,11.31,4.27,10.24,3.14,0.69,1.159
4,2,1.97,103390,22960,2725,1373.3,62890,173.3,17.84,668,2.359,30.52,27.01,11.5,4.34,10.49,3.28,0.705,1.189
4,3,1.77,102890,22720,2702,1368.4,62090,170.3,17.87,687,2.3,30.7,26.27,11.67,4.6,10.82,3.46,0.702,1.262
4,4,2.03,103250,22870,2714,1367.2,62350,171.6,17.66,670,2.39,30.24,26.32,11.6,4.39,10.5,3.28,0.71,1.191
4,5,1.82,102070,22650,2690,1358.7,62060,176.4,17.93,683,2.34,30.31,26.37,11.39,4.45,10.51,3.33,0.662,1.215
5,1,1.97,102600,22790,2693,1347.5,61500,167.2,17.92,669,2.24,30.15,25.25,11.18,4.28,10.35,3.46,0.639,1.183
5,2,1.85,103760,22880,2701,1360,61440,167.8,17.98,671,2.31,29.67,25.45,11.05,4.31,10.13,3.18,0.631,1.129
5,3,2.02,103090,22650,2672,1348.7,61000,161.3,17.56,658,2.15,29.46,25.18,11.6,4.25,10.2,3.17,0.649,1.172
5,4,2.08,102600,22660,2659,1356,61560,169,17.75,684,2.26,29.93,26.45,12.38,4.46,10.57,3.36,0.667,1.23
5,5,1.84,103830,22780,2697,1376,61540,167.6,17.81,675,2.271,29.97,26.34,12.1,4.39,10.36,3.39,0.696,1.181
6,1,1.67,103300,22890,2690,1333.1,61280,166.5,17.37,672,2.29,29.74,26.04,12.17,4.28,10.41,3.7,0.693,1.175
6,2,2.4,102500,22750,2680,1343.4,61720,169.1,17.81,669,2.31,29.76,26.38,12.7,4.33,10.35,3.76,0.705,1.171
6,3,2.09,102300,22560,2660,1338,61390,166.3,18.18,658,2.29,31.09,26.94,12.6,4.5,10.83,3.82,0.744,1.283
6,4,2.22,102740,22690,2664,1340.7,60960,167.4,17.6,669,2.42,30.57,26.22,12.73,4.32,10.55,3.63,0.725,1.234
6,5,2.17,101650,22470,2679,1339,60430,173.4,17.92,670,2.41,30.69,27.36,13.35,4.64,10.8,4.13,0.709,1.291
7,1,1.91,104440,23020,2706,1356.1,61400,172.2,17.97,662,2.16,29.83,25.92,12.83,4.32,10.2,3.62,0.666,1.192
7,2,1.83,103900,22830,2686,1348.6,61290,169.9,17.74,666,2.21,30.38,25.87,12.67,4.34,10.54,3.8,0.656,1.209
7,3,2.27,103030,22530,2674,1354,61580,170.7,17.51,673,2.5,30.88,26.53,13.24,4.5,10.96,4.08,0.775,1.302
7,4,2.12,103810,22530,2654,1353.3,61320,171.9,17.83,673,2.34,30.24,25.66,12.99,4.41,10.71,3.98,0.698,1.252
7,5,1.82,104010,22800,2694,1352.8,61490,165.9,17.47,679,2.32,30.19,25.99,12.78,4.39,10.45,3.9,0.656,1.221
8,1,2.21,104300,22920,2707,1345.7,61570,166.5,17.5,664,2.29,29.61,26.14,12.35,4.22,10.16,3.59,0.669,1.15
8,2,2.02,105000,23160,2711,1339,61560,161.5,17.58,655,2.25,29.03,25.82,12.44,4.14,10.1,3.48,0.679,1.123
8,3,2.07,105800,22780,2658,1352,60390,173.5,17.38,662,2.329,29.31,25.8,12.41,4.29,10.14,3.72,0.649,1.2
8,4,2.17,104900,22660,2655,1352,60610,169,17.32,677,2.37,29.04,24.69,12.29,4.23,9.89,3.64,0.645,1.136
8,5,2.3,105400,22850,2694,1357,61100,164.8,17.75,668,2.18,29.44,25.54,12.39,4.31,10.25,3.81,0.723,1.16
9,1,2.13,104900,23060,2736,1334,61240,165.5,17.59,656,2.19,29.34,25.7,12.28,4.25,10.25,3.93,0.703,1.213
9,2,2.16,103200,22610,2701,1349.2,61740,165.1,17.88,688,2.35,30.79,27.47,13.05,4.44,10.55,4.15,0.695,1.191
9,3,2.18,104400,22700,2693,1345.4,60920,164.3,17.63,677,2.45,30.27,26.81,13.32,4.57,10.51,3.9,0.728,1.202
9,4,2.45,103800,22750,2692,1338.9,60980,167.2,17.24,653,2.25,29.53,25.81,12.63,4.23,10.08,3.7,0.698,1.216
9,5,2.11,104500,22910,2722,1343.7,61070,167.4,17.7,650,2.23,30.18,25.68,12.3,4.35,10.17,3.78,0.724,1.159
10,1,1.59,99470,22750,2817,1304.7,63300,178.5,17.72,665,2.18,31.78,28.58,12.61,4.58,10.4,3.68,0.786,1.161
10,2,1.88,101700,23180,2812,1322.2,63100,175.1,17.76,649,2.39,31.46,27.54,12.75,4.63,10.48,3.74,0.721,1.173
10,3,2.27,103100,23560,2886,1336.4,65130,178.3,17.81,672,2.25,31.12,28.18,12.13,4.49,10.12,3.36,0.72,1.091
10,4,2.03,103240,23260,2831,1350.2,63810,167.9,17.21,662,2.28,30.63,27.72,12.17,4.48,10.36,3.62,0.736,1.104
10,5,1.84,102700,23220,2786,1344.8,63250,170.4,18,672,2.31,31.37,28.06,12.78,4.52,10.67,3.46,0.761,1.133
11,1,1.93,100440,22970,2819,1327.6,63270,169.9,18.02,675,2.28,31.37,27.77,12.53,4.52,10.43,3.62,0.778,1.188
11,2,1.74,100710,23010,2798,1323.2,63810,172.8,17.95,672,2.27,31.85,28.6,12.16,4.68,10.65,3.54,0.787,1.182
11,3,1.92,101000,22870,2781,1326.1,63280,167.4,17.98,696,2.36,31.73,28.02,12.63,4.62,10.64,3.42,0.756,1.164
11,4,2.02,104040,23260,2781,1355.2,63170,173,17.89,667,2.23,30.56,26.63,12.04,4.42,10.43,3.34,0.711,1.151
11,5,1.67,103500,23080,2753,1361,62760,168.1,17.8,655,2.28,31.28,28.18,12.5,4.61,10.87,3.37,0.704,1.238
12,1,1.75,101330,22790,2756,1337.2,62570,175.1,18.26,656,2.31,31.24,27.58,12.53,4.55,10.67,3.49,0.742,1.24
12,2,1.84,104120,23150,2749,1357.4,62970,168.7,17.52,673,2.28,30.74,27.04,12.32,4.26,10.31,3.52,0.786,1.082
12,3,1.94,101270,22820,2745,1335.1,62450,172.2,17.98,673,2.42,31.57,28.73,12.98,4.68,10.96,3.55,0.753,1.256
12,4,1.97,103800,23210,2791,1356.1,63060,174.8,17.86,666,2.29,31.06,26.59,12,4.34,10.23,3.36,0.722,1.169
12,5,2.15,103530,23030,2779,1340.4,63840,170.2,17.92,668,2.28,31.91,27.35,12.59,4.65,10.86,3.56,0.693,1.221
13,1,1.48,96950,23140,2955,1285.5,66110,178.3,18.34,673,2.38,34.58,32.19,14.57,5.33,11.49,4.31,0.906,1.229
13,2,1.95,98970,23470,2964,1304.2,66620,180.6,17.89,666,2.23,33.56,30.65,13.29,5.04,10.94,4.03,0.839,1.107
13,3,1.75,99650,23270,2949,1308.2,66140,178,18.04,665,2.257,33.6,29.99,13.46,4.98,10.84,4.14,0.835,1.15
13,4,1.66,100760,23500,2957,1320.9,66430,175.2,17.96,656,2.24,32.9,29.96,13.38,4.94,10.7,3.88,0.833,1.133
13,5,1.6,99700,23220,2926,1313.4,66000,177.5,18.1,675,2.43,33.49,30.44,13.38,4.98,10.96,4.14,0.868,1.192
14,1,1.71,99400,23510,3010,1305.7,67100,181.6,18.3,667,2.18,34.19,30.86,13.94,4.93,10.94,4.08,0.797,1.178
14,2,2,97860,23260,2978,1302.9,66960,178.4,18.3,696,2.41,34.96,32.12,14.7,5.29,11.47,4.59,0.901,1.228
14,3,2.14,99040,23160,2964,1322.9,66310,179.8,18.12,676,2.44,33.76,30.83,13.54,5.08,11.23,4.39,0.884,1.222
14,4,1.9,102040,23630,2982,1329.3,66700,180.3,17.96,645,2.13,32.51,29.87,13.66,4.71,10.47,4.2,0.753,1.1
14,5,2.01,99740,23200,2943,1321.3,66200,175.1,18.06,664,2.33,34.26,31.28,14.3,5.06,11.23,4.39,0.911,1.195
14,6,1.93,100390,23280,2947,1323.4,66790,180.4,18.19,670,2.33,33.87,30.86,14.87,5.09,11.18,4.37,0.854,1.194
14,7,2,100720,23350,2933,1337.4,66190,178,18.31,687,2.34,34.16,31.08,14.61,5.11,11.05,4.64,0.893,1.214
14,8,1.85,101520,23470,2966,1335.7,66400,174.9,17.65,659,2.26,33.17,30.4,13.38,4.83,10.73,4.28,0.762,1.203
14,9,1.65,102670,23730,2967,1339.6,66830,178.7,17.83,682,2.26,32.42,29.76,13.58,4.71,10.56,4.16,0.831,1.141
14,10,1.84,101850,23500,2965,1340.6,66160,174.2,17.88,672,2.28,32.71,29.78,13.99,4.84,10.6,4.07,0.785,1.186
14,11,1.58,100620,23300,2953,1329,65690,174,17.88,670,2.32,32.9,30.75,14.04,4.93,10.94,4.21,0.782,1.184
14,12,1.71,101470,23470,2981,1336.5,66900,175,18.4,655,2.22,32.64,30.19,14.24,4.88,10.6,4.08,0.827,1.147
14,13,1.82,100990,23290,2968,1324.5,66390,178.5,18.16,683,2.2,33.78,31.16,14.7,5.19,11.09,4.56,0.854,1.246
14,14,1.74,102260,23580,2991,1337.2,66810,172.6,17.65,654,2.24,32.41,30.11,13.55,4.74,10.53,4.16,0.837,1.107
14,15,1.82,101150,23420,2975,1338,66270,183.1,17.83,677,2.48,33.57,30.7,13.66,5.08,11.04,4.07,0.788,1.203
14,16,1.97,103590,23800,2999,1351,66750,175.5,17.68,666,2.16,31.55,29.48,12.41,4.48,10.08,3.71,0.743,1.046
14,17,1.63,101640,23410,2983,1345,66100,182,18.28,670,2.33,32.65,30.11,13.32,4.94,10.54,4.01,0.84,1.189
14,18,2.04,100130,23200,2947,1333,65910,180.3,18.03,658,2.3,34.26,30.59,13.91,5.13,11.04,4.29,0.896,1.262
14,19,1.69,103200,23330,2951,1361.8,65940,174.1,18.03,668,2.28,32.7,30.05,13.28,4.88,10.57,3.94,0.821,1.14
14,20,1.7,101240,22950,2912,1350,65740,178,18.19,683,2.54,34.15,30.08,14.09,5.05,11.18,4.24,0.837,1.245
15,1,1.85,98740,23240,2992,1306.9,66390,180.9,17.91,659,2.29,34.44,31.32,13.65,5.07,11.05,4.28,0.91,1.181
15,2,1.67,101310,23880,3019,1335.9,67190,181.5,18.07,682,2.13,32.8,30.77,13.05,4.82,10.48,3.98,0.841,1.146
15,3,1.59,100590,23500,2964,1325.5,66730,179.2,18.29,666,2.16,32.81,29.75,13.56,5.01,10.79,4.21,0.879,1.182
15,4,1.72,100730,23430,2987,1326.6,66720,176.7,18.09,668,2.36,34.15,31.72,13.52,5.08,11.07,4.37,0.844,1.232
15,5,1.63,99630,23270,2967,1316.9,66520,178.4,18.19,681,2.25,34.13,30.83,13.7,5.12,11.16,4.41,0.839,1.23
16,1,1.44,100170,23540,2954,1315.7,65930,175,17.72,646,2.19,32.92,29.34,13.23,4.87,10.43,3.9,0.77,1.102
16,2,2.21,99780,23590,2943,1306.2,65960,175.7,18.15,687,2.24,33,29.85,13.23,4.97,10.83,4.04,0.801,1.138
16,3,1.79,101430,23680,2959,1325.3,66140,179.3,17.88,689,2.252,32.38,29.16,13.81,4.61,10.39,4.13,0.794,1.079
16,4,1.67,101360,23360,2893,1327.8,64950,176,18.04,679,2.28,32.14,29.4,13.9,4.85,10.45,3.89,0.815,1.127
16,5,1.85,102420,23510,2899,1340.3,65370,171.2,17.96,671,2.28,31.81,29.04,12.98,4.61,10.27,4.06,0.811,1.085
17,1,1.48,100130,23600,2945,1308.1,65870,182.1,17.76,665,2.27,32.16,28.33,13.77,4.71,10.68,4.23,0.74,1.103
17,2,1.83,100080,23560,2948,1307.4,66270,178.7,17.99,666,2.17,32.63,29.27,13.6,4.79,10.52,4.28,0.818,1.139
17,3,1.73,101840,23620,2930,1329.6,66120,179.2,17.98,679,2.18,32.53,28.53,13.55,4.72,10.35,4.06,0.772,1.13
17,4,2.34,100990,23460,2915,1320.4,66110,172.1,18.02,689,2.23,33.23,29.26,13.91,4.79,10.67,4.09,0.76,1.127
17,5,1.26,102580,23720,2936,1332.1,66190,181.1,18.06,652,2.15,32.16,28.08,13.73,4.72,10.57,3.9,0.789,1.125
18,1,1.6,99860,23520,2976,1295.1,66540,174.4,18,663,2.27,32.67,29.63,13.75,4.84,10.54,4.28,0.836,1.12
18,2,1.81,99250,23420,2957,1296.4,66790,173.1,17.97,691,2.33,33.76,30.51,14.55,4.95,11.05,4.4,0.846,1.176
18,3,1.28,100800,23640,2937,1303.5,66230,182.2,18.03,673,2.31,32.41,29.04,13.59,4.74,10.56,4.08,0.753,1.086
18,4,1.55,102810,23750,2957,1321.9,66410,180.4,17.16,677,2.19,31.78,28.46,12.95,4.65,10,4.04,0.796,1.079
18,5,1.75,99060,23190,2919,1297.6,66220,176.8,18.37,670,2.21,33.75,30.36,14.24,4.97,11.3,4.18,0.839,1.169
19,1,1.9,103730,22970,2727,1341.7,62090,172.6,17.9,674,2.31,30.78,26.79,12.97,4.41,10.44,3.91,0.698,1.222
19,2,1.55,104040,22930,2714,1342.8,62010,164.1,17.84,690,2.23,30.54,26.99,12.4,4.33,10.18,3.41,0.676,1.147
19,3,2.05,105130,22910,2703,1350.6,62230,167.7,17.61,676,2.28,30.65,26.37,11.61,4.24,10.22,3.67,0.697,1.162
19,4,1.89,102830,22750,2716,1341.7,62240,171.3,18.15,695,2.27,31.4,27.02,12.02,4.56,10.89,3.87,0.759,1.217
19,5,2.14,103920,22830,2710,1352.4,62210,168.9,17.93,678,2.31,30.9,27.55,12.59,4.49,10.53,3.38,0.712,1.199
20,1,2.12,102500,22800,2718,1332,61860,172.5,17.35,660,2.28,30.51,25.58,12.21,4.46,10.37,3.48,0.696,1.196
20,2,1.63,103820,23150,2761,1342.5,62780,168.3,17.91,668,2.29,30.49,25.76,11.61,4.3,10.3,3.39,0.693,1.14
20,3,2.06,103920,22770,2694,1346.5,61740,169.3,18.15,671,2.25,30.32,26.24,11.67,4.31,10.15,3.42,0.691,1.168
20,4,1.66,104540,23130,2735,1349.5,62600,168.7,17.6,686,2.18,30.43,26.49,11.31,4.36,10.37,3.58,0.689,1.186
20,5,1.57,104810,23150,2761,1347.2,63370,170.7,17.93,678,2.36,30.87,26.73,11.26,4.41,10.47,3.29,0.736,1.108
21,1,1.79,102910,23300,2814,1340,64110,176,17.74,663,2.24,31.57,27.02,11.52,4.46,10.52,3.56,0.761,1.142
21,2,1.91,105330,23510,2810,1354.8,64230,176.6,17.55,669,2.29,30.19,26.01,10.86,4.37,10,3.24,0.682,1.045
21,3,1.61,103970,23160,2805,1344.4,63080,167.8,17.67,658,2.41,30.78,27.82,11.44,4.45,10.42,3.41,0.717,1.151
21,4,1.87,105610,23470,2808,1370,63880,170.7,17.49,669,2.18,29.99,26.64,10.94,4.33,10.09,3.16,0.628,1.088
21,5,2.04,104990,23290,2784,1369,63290,171.1,17.98,682,2.33,30.54,26.79,11.01,4.35,10.3,3.26,0.688,1.105
22,1,2.2,104500,23640,2815,1346.1,63440,172.8,18.13,652,2.17,29.86,25.83,10.62,4.14,9.77,3.33,0.677,1.063
22,2,1.84,102500,23130,2754,1334.3,63150,176.1,18.12,658,2.24,30.41,26.33,11.03,4.35,10.24,3.35,0.663,1.097
22,3,1.38,103540,23040,2791,1360.8,62620,166.2,18,683,2.26,30.89,27.01,11.85,4.54,10.47,3.3,0.726,1.123
22,4,1.92,104570,22980,2725,1360.8,62290,170.4,17.69,678,2.24,30.07,25.73,10.92,4.24,10.16,3.35,0.682,1.18
22,5,1.69,104710,23020,2698,1373,62030,175.5,17.92,669,2.3,30.15,25.27,10.85,4.25,10.39,3.5,0.675,1.221
23,1,1.64,102560,22900,2734,1362.4,62060,165.8,17.63,663,2.25,29.87,26.33,11.96,4.48,10.36,3.44,0.725,1.118
23,2,2.22,102920,22890,2719,1365.5,62580,172.3,17.9,664,2.29,30.68,27.29,12.59,4.44,10.67,3.55,0.665,1.137
23,3,2.15,105260,23210,2719,1391.9,62620,168.6,17.78,662,2.26,29.74,25.58,11.68,4.18,10.21,3.3,0.653,1.115
23,4,1.83,105330,23000,2686,1390.9,62230,170.6,17.55,664,2.3,29.48,25.72,12.09,4.24,10.1,3.38,0.678,1.11
23,5,1.83,103990,22710,2661,1372,61940,170.4,17.41,671,2.38,30.17,27.12,13.05,4.45,10.47,3.66,0.692,1.21
24,1,2.04,103890,23160,2739,1371.1,63060,175.8,17.62,637,2.18,29.21,25.81,12.27,4.27,9.74,3.29,0.638,1.073
24,2,1.76,102380,22950,2719,1361.5,62660,175.7,17.81,672,2.32,29.89,27.62,13.46,4.39,10.53,3.7,0.642,1.181
24,3,1.7,103120,22900,2733,1365,61950,170.9,17.36,670,2.26,29.39,27.19,13.04,4.2,10.33,3.86,0.695,1.131
24,4,1.69,105570,23380,2744,1374,62450,166.5,17.88,667,2.13,29.34,25.82,12.96,4.19,10.11,3.59,0.573,1.025
24,5,1.61,104800,23100,2727,1375,62160,169.1,18.1,665,2.18,29.55,25.7,13.73,4.34,10.29,3.89,0.633,1.109
24,6,2,104940,23030,2711,1386.9,62670,166.2,18.02,681,2.24,29.2,25.93,13.7,4.24,10.04,3.95,0.676,1.101
24,7,1.96,104910,23000,2721,1381,62220,167.3,17.92,664,2.11,29.65,25.65,13.64,4.29,10.19,3.95,0.603,1.11
24,8,2.16,104890,22890,2687,1376,61700,172.8,17.61,650,2.33,28.92,25.74,12.98,4.26,10.01,3.5,0.64,1.141
24,9,1.92,104410,22870,2722,1378.7,61980,163.6,18.01,680,2.37,29.82,26.18,14.39,4.28,10.23,4.05,0.725,1.161
24,10,2.19,104230,22840,2679,1368,61370,169.5,17.91,656,2.26,29.38,24.97,13.81,4.12,9.87,3.71,0.674,1.087
24,11,2.04,104650,22830,2676,1374,61680,167.8,17.91,668,2.3,29.78,26.01,13.58,4.23,10.23,3.86,0.624,1.189
24,12,1.86,103430,22560,2658,1360,61580,166.4,17.85,669,2.37,30.54,25.69,14.64,4.37,10.65,4.11,0.736,1.225
24,13,2.11,105130,23030,2690,1379,61990,173.7,18.19,677,2.21,29.56,25.2,13.38,4.15,10.03,4.06,0.661,1.129
24,14,1.55,102940,22580,2671,1349,61480,167.9,17.58,643,2.36,29.98,26.03,13.87,4.27,10.29,3.79,0.661,1.133
24,15,1.91,104190,22660,2668,1346,61700,171.4,18.02,664,2.41,29.89,24.74,13.64,4.34,10.25,3.6,0.687,1.164
24,16,2.45,104660,22760,2657,1360,61400,167.5,17.45,675,2.3,29.12,24.98,12.72,4.07,9.71,3.87,0.665,1.078
24,17,1.72,105150,22970,2700,1365,62040,166.5,17.62,672,2.34,29.44,24.93,13.17,4.16,9.87,3.88,0.746,1.103
24,18,2.3,105620,23170,2705,1366,62630,168.1,17.82,681,2.22,29.38,25.46,12.5,4.05,9.88,3.59,0.659,1.071
24,19,1.69,105110,22830,2656,1364,61640,167.1,17.55,648,2.25,29.63,24.14,12.6,4.09,10.19,3.54,0.655,1.123
24,20,2.28,105630,22820,2664,1359,61390,175.9,17.7,669,2.29,29.98,25.48,12.67,4.32,10.2,3.81,0.676,1.166
