Repository: CSAFE-ISU/AOAS-2018-glass-manuscript

File: Glass_data/DCAJ_clean_results.csv
Piece,Rep,Li7,Na23,Mg25,Al27,K39,Ca42,Ti49,Mn55,Fe57,Rb85,Sr88,Zr90,Ba137,La139,Ce140,Nd146,Hf178,Pb208
1,1,2.15,104960,22770,2614,1348.8,61270,168.4,17.98,676,2.292,29.77,24.39,12.4,4.14,10.04,3.33,0.647,1.194
1,2,2.12,105730,22800,2629,1352,60590,167.3,17.52,679,2.36,30.03,24.86,12.08,4.17,10.15,3.4,0.641,1.149
1,3,1.75,106210,22560,2594,1345,60110,164.2,17.74,687,2.31,29.69,24,12.35,4.189,10.28,3.59,0.644,1.182
1,4,2.39,105970,22560,2592,1345,60630,166.8,17.73,686,2.43,29.85,24.78,12.14,4.22,10.18,3.38,0.608,1.159
1,5,2.08,106800,22740,2626,1370,61470,170.5,17.4,693,2.34,29.85,24.91,11.99,4.25,10.52,3.46,0.673,1.164
2,1,1.76,105200,22960,2709,1362,62550,165.4,17.83,675,2.41,30.31,26.6,12.48,4.4,10.4,3.62,0.638,1.196
2,2,2.24,106200,23120,2724,1360,62950,173.7,17.96,688,2.32,30.97,26.02,12.67,4.32,10.36,3.62,0.654,1.227
2,3,2.25,105950,23080,2731,1363,62750,170.6,17.68,687,2.35,30.62,26.21,12.24,4.31,10.42,3.5,0.632,1.21
2,4,1.61,106400,22920,2706,1362,62060,169.3,17.59,698,2.37,30.74,26.07,12.39,4.47,10.24,3.5,0.694,1.201
2,5,1.95,107300,22780,2670,1354,61500,173.5,17.72,688,2.41,30.29,25.93,11.6,4.27,10.39,3.65,0.644,1.188
2,6,1.61,108500,22800,2670,1420,61550,168.1,17.98,696,2.305,30.34,25.99,12.17,4.23,10.41,3.69,0.709,1.22
2,7,2.37,109000,23140,2709,1439,62620,171.1,18.13,690,2.446,30.63,25.67,12.42,4.39,10.5,3.65,0.667,1.259
2,8,1.94,106100,22700,2659,1350,60630,169.5,17.96,675,2.346,30.17,24.93,12.47,4.24,10.11,3.61,0.616,1.2
2,9,2.34,104400,22350,2627,1351,60790,174.7,17.59,679,2.34,29.96,24.76,11.67,4.19,9.95,3.33,0.633,1.14
2,10,1.82,106500,22780,2672,1355,60530,173.6,17.91,683,2.46,29.45,24.5,12.1,4.22,10.1,3.52,0.664,1.226
2,11,2.32,105200,22560,2672,1364,60990,167.5,17.71,686,2.38,30.12,25.65,11.94,4.25,10.12,3.41,0.653,1.162
2,12,2.32,106600,22730,2680,1340,60620,171.9,18.07,693,2.49,29.63,25.44,11.91,4.27,10.06,3.42,0.634,1.202
2,13,2.31,105900,22590,2680,1365,62070,171.1,17.83,690,2.36,29.91,25.58,12.42,4.24,10.27,3.44,0.641,1.192
2,14,1.89,105300,22520,2662,1332,60410,168.8,17.98,674,2.28,29.6,25.36,11.77,4.2,10.06,3.42,0.602,1.195
2,15,2.65,105800,22680,2682,1390,61720,166,17.5,679,2.35,29.86,25.42,12.29,4.23,10.29,3.52,0.586,1.195
2,16,1.76,106100,22630,2667,1348,60730,167.8,18.14,686,2.35,29.89,25.51,12.26,4.19,10.11,3.5,0.717,1.261
2,17,2.66,105600,22540,2663,1344,60760,171.8,17.88,681,2.4,29.65,25.5,11.95,4.23,10.16,3.53,0.641,1.227
2,18,1.76,104910,22490,2659,1343,60460,168.2,17.83,676,2.38,30.06,25.7,12.15,4.3,9.95,3.4,0.654,1.175
2,19,1.99,105400,22650,2673,1368,60690,177,17.92,697,2.38,29.96,24.98,12.07,4.22,10.06,3.43,0.653,1.154
2,20,1.95,104800,22500,2670,1353,60870,171.6,17.98,686,2.32,30.36,25.21,11.88,4.22,10.04,3.48,0.708,1.2
3,1,1.71,103580,22790,2683,1306,60490,169.1,17.89,677,2.19,29.77,25.36,12.12,4.06,9.88,3.38,0.655,1.09
3,2,2.01,103900,22930,2708,1346.3,61510,170.8,17.56,674,2.44,30,25.91,11.78,4.21,10.17,3.54,0.637,1.151
3,3,2.16,104730,22800,2677,1328.1,60960,171.1,17.76,669,2.3,29.93,25.69,11.71,4.2,10.13,3.43,0.69,1.173
3,4,1.54,103870,22850,2686,1364.8,61560,169.6,18.1,679,2.351,29.67,25.21,11.98,4.28,10.22,3.62,0.641,1.172
3,5,1.83,104210,22910,2689,1361,61290,167,17.81,675,2.297,29.66,25.18,12.13,4.2,9.97,3.43,0.673,1.189
4,1,1.8,102510,22620,2688,1299.9,60900,169.1,17.82,678,2.254,30,25.9,12.43,4.19,10,3.38,0.689,1.161
4,2,1.78,103350,22920,2724,1314,61990,174,17.88,682,2.22,30.56,25.57,11.83,4.32,10.05,3.43,0.66,1.171
4,3,2.38,103980,23010,2754,1345.8,62090,171.9,17.71,687,2.2,30.27,25.82,12,4.35,10.13,3.66,0.69,1.162
4,4,1.76,103510,23030,2745,1342,62550,167.6,17.73,679,2.22,30.01,25.64,12.15,4.34,9.96,3.54,0.663,1.127
4,5,1.96,103840,23150,2755,1342.9,62640,171.7,17.93,684,2.391,30.81,26.11,11.82,4.5,10.24,3.61,0.713,1.144
5,1,1.85,102590,22800,2702,1325,61790,165,17.57,673,2.29,30.2,25.58,12.15,4.24,9.95,3.39,0.664,1.083
5,2,2.14,103330,22940,2715,1306,61630,176.3,18.27,699,2.36,30.1,25.63,12.17,4.36,10.07,3.63,0.666,1.11
5,3,1.9,104320,22910,2691,1323,61200,169.7,17.79,681,2.27,30.07,26.21,11.94,4.22,10.05,3.55,0.683,1.141
5,4,2.23,103880,23020,2697,1374,62280,166.6,17.79,669,2.26,30.44,25.92,11.73,4.35,10.28,3.52,0.649,1.203
5,5,2.49,104340,22790,2689,1328,61160,166.6,18,684,2.29,30.27,25.54,11.67,4.26,10.03,3.63,0.656,1.131
6,1,2.4,103740,22980,2724,1297,61710,173.1,17.73,680,2.259,30.89,25.73,12.3,4.3,9.87,3.45,0.715,1.152
6,2,2.12,103730,23110,2759,1328,62740,174.4,18.07,690,2.32,30.63,26.07,12.22,4.5,10.11,3.87,0.714,1.153
6,3,2.35,104800,23150,2744,1329,62310,168.4,18.17,672,2.43,30.91,26.73,11.97,4.36,10.32,3.52,0.73,1.119
6,4,2.66,104770,23020,2725,1315.5,61810,171.8,18.05,683,2.38,30.16,25.4,12.77,4.28,10.15,3.38,0.634,1.185
6,5,2.48,104500,23090,2725,1321,61980,171.8,17.74,686,2.36,30.48,25.02,11.52,4.42,10.05,3.71,0.67,1.206
7,1,2.12,103100,23290,2794,1318,62950,171.3,17.9,682,2.25,30.99,26.46,11.99,4.43,10.2,3.87,0.743,1.17
7,2,3.24,104000,23250,2792,1329,62950,171.5,18.27,685,2.27,30.95,27,12.01,4.45,10.2,3.8,0.678,1.181
7,3,2.06,103720,23270,2811,1370.3,64150,173,17.99,678,2.21,30.93,26.64,12.39,4.56,10.37,3.71,0.769,1.169
7,4,2.37,104400,23300,2790,1329,63560,172.1,17.49,684,2.2,30.84,26.62,12.22,4.4,10.08,3.74,0.705,1.21
7,5,1.71,104940,23190,2779,1346,63300,178.5,17.97,690,2.35,30.93,26.58,12.74,4.43,10.45,3.8,0.673,1.168
8,1,2.7,103300,23130,2763,1298,62450,177.1,17.82,690,2.19,30.59,26.02,12.31,4.33,10.01,3.69,0.658,1.11
8,2,2.33,105300,23340,2766,1345,63070,173.3,17.92,687,2.16,30.98,26.57,11.73,4.47,10.37,3.78,0.737,1.177
8,3,2.11,104900,23380,2778,1358,63090,166,17.81,675,2.28,30.71,26.13,12.47,4.46,10.38,3.65,0.671,1.191
8,4,1.65,104420,23190,2769,1337,62770,169.4,18.11,682,2.31,30.77,26.49,12.32,4.27,10.26,3.93,0.732,1.106
8,5,2.03,104240,23070,2762,1323,62230,174.4,17.72,675,2.26,30.91,26.21,12.55,4.43,10.33,3.59,0.69,1.192
9,1,1.8,102590,23380,2870,1298,63570,176,18.13,682,2.24,31.06,27.57,12.04,4.44,9.95,3.75,0.729,1.117
9,2,1.69,103710,23380,2823,1347.4,63880,173.3,18.28,685,2.35,30.9,27.7,12.5,4.43,10.27,3.9,0.748,1.115
9,3,1.45,103900,23260,2816,1353.3,63690,173.3,17.88,683,2.26,30.64,26.99,12.33,4.43,10.29,3.76,0.685,1.145
9,4,1.67,104000,23430,2845,1353,64310,177.4,18.4,694,2.32,31.17,27.6,12.04,4.54,10.23,3.59,0.738,1.177
9,5,1.4,104020,23380,2868,1359.1,64260,178.5,17.55,669,2.28,31.1,27.18,12.26,4.49,10.18,3.89,0.737,1.149
10,1,1.64,103950,23340,2781,1333.7,63280,167.8,18.16,666,2.17,30.81,26.78,12.51,4.49,10.18,3.51,0.693,1.231
10,2,1.84,104090,23140,2747,1339.1,63260,166.8,18.39,676,2.27,30.59,25.88,11.99,4.4,10.45,3.47,0.692,1.179
10,3,2.35,103210,23110,2764,1313.7,62580,178.3,18.01,688,2.23,30.53,25.45,12.07,4.27,10.01,3.5,0.649,1.192
10,4,2.06,104420,23080,2733,1350,62870,170.6,17.66,679,2.36,30.22,24.97,11.88,4.37,10.16,3.5,0.622,1.165
10,5,2.73,103720,22890,2699,1341,62300,174.3,18.1,689,2.37,30,24.99,12.25,4.21,10.15,3.61,0.663,1.179
11,1,1.68,103460,23790,3022,1342,65640,183,18.53,693,2.3,31.71,29.68,12.32,4.64,10.18,3.86,0.8,1.155
11,2,1.82,104100,23910,3027,1345,65890,185.1,18.33,690,2.22,31.97,30.03,12.65,4.69,10.44,3.89,0.789,1.152
11,3,2.05,104720,23830,3024,1333,65670,188.6,18.01,692,2.29,31.58,28.94,12.73,4.71,10.35,3.83,0.804,1.192
11,4,1.74,104100,23700,2993,1317.5,64870,186.8,17.73,693,2.33,31.63,29.57,12.44,4.71,10.28,3.88,0.766,1.145
11,5,2.53,104280,23590,2966,1352,65660,182,18.21,679,2.4,31.59,28.68,12.48,4.59,10.24,3.82,0.815,1.158
12,1,1.76,104310,24230,3057,1372.8,67200,185.3,18.57,698,2.31,32.27,29.22,12.53,4.84,10.23,3.66,0.795,1.176
12,2,1.34,103930,23990,3070,1328,66390,182.6,18.25,680,2.24,32.04,29.85,12.42,4.75,10.32,3.91,0.733,1.15
12,3,2.06,103910,23940,3033,1313,65820,187.5,18.2,690,2.3,32.06,29.78,12.86,4.79,10.4,3.83,0.816,1.128
12,4,1.87,104690,24280,3063,1386,67990,184,18.47,691,2.32,32.24,29.86,12.61,5.03,10.58,3.97,0.787,1.191
12,5,1.95,105240,24140,3032,1389.9,67230,188.2,18.19,689,2.347,32.39,29.83,12.83,4.87,10.47,4.13,0.799,1.214
13,1,1.15,103290,24020,3090,1324,66680,191.1,18.52,672,2.26,31.76,29.09,12.69,4.76,10.41,3.89,0.812,1.119
13,2,1.62,104650,24160,3126,1352,67540,190.4,18.31,693,2.28,32.18,29.66,12.43,4.86,10.42,3.93,0.837,1.163
13,3,1.9,103960,23930,3092,1333,66470,186.6,18.32,688,2.32,32.2,30.83,12.48,4.78,10.28,3.98,0.795,1.17
13,4,2.56,105030,24130,3111,1356,67030,195.8,18.01,679,2.35,32.48,30.84,12.93,5,10.68,4.1,0.827,1.143
13,5,1.94,105360,24260,3117,1358,67220,194.1,18.41,694,2.24,32.73,29.75,12.6,4.8,10.35,3.91,0.789,1.194
14,1,2.11,103810,23980,3103,1333.6,67040,186,18.17,687,2.22,32.39,29.98,12.53,4.9,10.26,3.96,0.812,1.166
14,2,1.93,104710,24210,3120,1351.7,67410,187.4,17.8,703,2.27,32.27,30.48,12.5,4.96,10.48,4.06,0.797,1.152
14,3,1.79,104920,24110,3088,1353,67340,184.4,18.4,703,2.34,32.57,30.33,12.88,4.83,10.49,4.03,0.79,1.135
14,4,2.09,105090,24180,3102,1382.7,67640,190,17.94,690,2.26,32.39,30.34,12.64,4.95,10.52,3.87,0.838,1.143
14,5,1.99,104980,24090,3107,1358.5,66950,187.9,17.96,685,2.36,31.94,31.84,12.69,4.86,10.38,4.04,0.866,1.152
14,6,2.42,104130,24030,3094,1351,66800,184.7,18.09,686,2.33,32.6,31.5,12.35,4.81,10.48,3.84,0.8,1.115
14,7,1.23,104290,24020,3110,1355,67560,184.8,18.5,686,2.24,32.81,32.03,12.76,4.88,10.43,4,0.831,1.163
14,8,1.64,104550,24090,3129,1364,67290,188.9,17.97,687,2.34,32.25,31.1,12.74,4.85,10.53,4.02,0.831,1.13
14,9,2.04,105090,24210,3110,1385.4,67790,190,18.17,684,2.296,32.21,30.06,12.56,4.95,10.36,3.78,0.788,1.127
14,10,2.29,104720,24050,3089,1359.7,67440,184.6,18.07,697,2.34,32.44,29.77,12.25,4.9,10.39,4.05,0.804,1.116
14,11,2.16,105580,24240,3113,1364,67660,191.9,18.35,689,2.23,32.6,30.25,12.88,4.87,10.56,4.04,0.824,1.109
14,12,1.57,106050,24250,3125,1350,68040,186.8,18.34,691,2.26,33.04,31.12,12.99,4.95,10.46,3.98,0.83,1.13
14,13,2.2,106180,24140,3099,1361,67170,188.7,18.03,689,2.41,32.6,31.03,13.12,4.96,10.51,4.08,0.839,1.224
14,14,2.16,105330,24170,3104,1377.9,67850,188.8,18.32,684,2.35,32.32,31.02,12.82,4.76,10.54,3.92,0.785,1.143
14,15,2.02,105370,24060,3094,1353,66920,192.1,18.26,698,2.17,32.29,30.51,12.51,4.91,10.3,4.03,0.805,1.124
14,16,2.09,105880,24060,3090,1392,68240,190,18.07,692,2.32,32.43,30.53,12.68,4.87,10.54,3.95,0.725,1.145
14,17,1.44,105300,24030,3085,1343,67320,188,17.96,691,2.35,32.79,29.9,12.79,4.88,10.52,3.83,0.836,1.22
14,18,1.82,105710,23870,3079,1360.7,67220,185.6,18.12,694,2.27,32.19,30.46,12.65,4.9,10.49,3.96,0.794,1.16
14,19,2.8,105440,24080,3087,1356,67550,192.9,18.25,700,2.27,32.27,30.3,12.99,4.84,10.52,3.79,0.782,1.18
14,20,1.42,104860,23920,3065,1346,67090,188,18.24,693,2.36,32.82,30.21,12.55,4.86,10.39,3.97,0.826,1.148
15,1,1.7,103520,23900,3033,1344,66780,184.2,18.04,678,2.26,32.11,28.61,12.67,4.68,10.28,4.14,0.724,1.162
15,2,2.28,103910,23740,2980,1335,66020,183.1,17.8,679,2.26,31.66,28.81,11.94,4.63,10.33,3.87,0.703,1.202
15,3,1.37,104320,23760,2954,1375,66000,180.8,18.12,668,2.32,32.13,28.55,12.66,4.66,10.49,3.87,0.745,1.118
15,4,1.88,103410,23500,2964,1334,65150,184,17.72,669,2.3,31.85,29.58,12.69,4.69,10.43,4,0.761,1.211
15,5,1.9,104220,23610,2967,1328,66010,180.5,17.95,691,2.38,31.84,29.54,12.55,4.56,10.32,4.1,0.771,1.133
16,1,2.41,103410,23930,3019,1357,67380,186.5,18.25,675,2.22,32.12,28.68,12.51,4.65,10.39,3.97,0.762,1.149
16,2,1.79,102350,23720,3022,1319,66890,186.5,17.82,695,2.3,32.12,29.42,12.42,4.69,10.18,3.86,0.725,1.123
16,3,1.93,103060,23920,3021,1355,67010,185.3,18.29,675,2.26,32.39,29.44,12.81,4.69,10.34,3.89,0.837,1.15
16,4,2.22,103970,23950,3043,1346.6,66530,183.1,17.79,664,2.11,32.37,29.49,12.44,4.77,10.48,3.98,0.79,1.112
16,5,2.26,103350,23850,3032,1363.2,67070,184.3,18.08,676,2.3,32.43,28.95,12.54,4.72,10.39,4.02,0.81,1.136
17,1,2.21,104370,24470,3197,1386.8,68610,189.3,18.41,699,2.31,33.07,31.83,12.82,4.99,10.78,4.03,0.857,1.177
17,2,1.74,103260,23970,3165,1334.4,67760,185.8,18.27,685,2.28,32.83,30.9,12.59,4.99,10.33,4,0.827,1.048
17,3,2.91,103840,24160,3136,1350.6,67830,188.4,17.84,697,2.22,32.56,30.88,12.46,4.99,10.38,4.03,0.754,1.137
17,4,2.34,103870,23970,3132,1344,67880,186.4,18,669,2.41,32.86,30.94,12.35,4.89,10.65,3.95,0.877,1.091
17,5,2,103590,24040,3143,1338,67760,194.9,17.93,700,2.26,32.94,31.03,12.57,4.9,10.39,4,0.886,1.079
18,1,2.24,102910,23760,2979,1335,66070,185.4,18.32,670,2.28,32.24,29.38,12.67,4.77,10.2,3.99,0.788,1.102
18,2,2.17,103790,23810,3017,1394.6,67830,181.7,18.05,667,2.34,32.53,29.15,12.77,4.85,10.45,3.9,0.785,1.114
18,3,1.52,102950,23660,3008,1322,66210,184.8,18.13,677,2.21,32.19,29.38,12.47,4.68,10.19,3.76,0.752,1.105
18,4,2.2,103390,23580,2939,1339,65620,178.8,17.82,664,2.28,31.63,28.54,12.51,4.8,10.3,3.7,0.742,1.09
18,5,2.1,104210,23850,2992,1361.7,66460,182.7,17.81,664,2.4,32.36,29.53,12.1,4.76,10.34,3.94,0.748,1.117
19,1,1.8,104000,23390,2772,1323,63510,174.8,17.92,665,2.39,31.01,26.14,12.35,4.38,10.09,3.52,0.739,1.086
19,2,2.58,105570,23440,2810,1370.4,64180,169.9,18.18,680,2.36,31.51,27.69,12.47,4.52,10.53,3.78,0.725,1.075
19,3,2.93,105480,23220,2783,1357,63550,174,17.51,677,2.33,31.24,26.15,12.59,4.48,10.11,3.52,0.687,1.066
19,4,2.69,103840,23120,2753,1309,63340,175,17.52,673,2.33,31.21,25.65,12.01,4.45,10.37,3.57,0.655,1.078
19,5,1.44,106130,23360,2800,1339,63190,171.5,17.98,684,2.25,30.92,25.43,12.06,4.43,10.2,3.61,0.686,1.074
20,1,1.82,104130,23380,2826,1361.9,64910,172.4,17.91,679,2.35,31.49,27.49,12.28,4.52,10.47,3.53,0.697,1.082
20,2,2.34,105080,23350,2829,1336.9,63870,177.5,17.94,662,2.26,31.26,26.85,11.97,4.44,10.27,3.86,0.691,1.137
20,3,1.89,103930,23140,2779,1310,62740,170.5,18.03,680,2.22,30.69,27,11.62,4.32,9.99,3.64,0.705,1.049
20,4,1.94,105250,23260,2793,1373,64080,173,17.75,660,2.32,31.05,27.14,12.25,4.49,10.36,3.55,0.713,1.097
20,5,1.8,104660,23170,2796,1359,64000,174,17.7,660,2.35,31.17,26.43,12.1,4.4,10.3,3.84,0.823,1.103
21,1,2.15,105080,23580,2852,1355,64710,175,17.84,656,2.34,31.3,26.73,11.85,4.52,10.2,3.82,0.768,1.152
21,2,2.49,105070,23410,2857,1337,64020,174,18.03,688,2.23,31.69,27.39,12.84,4.46,10.35,3.75,0.729,1.137
21,3,1.94,105650,23360,2866,1370.8,64960,176.4,17.94,658,2.29,31.69,28.47,12.56,4.61,10.36,3.8,0.785,1.138
21,4,2.37,102010,22770,2753,1255,61020,164.9,17.83,664,2.17,29.38,25.93,11.58,4.22,9.76,3.41,0.735,1.036
21,5,1.53,103420,22850,2783,1284,62090,174.9,17.8,686,2.21,29.99,26.64,11.95,4.41,9.86,3.55,0.698,1.16
22,1,2.05,102780,23110,2780,1286,62270,170.5,17.74,656,2.32,30.2,26.58,11.39,4.35,10.15,3.49,0.73,1.134
22,2,1.44,103760,23090,2800,1297,62590,177.1,17.85,681,2.21,30.54,27.12,11.85,4.4,10.18,3.51,0.706,1.129
22,3,1.59,103890,23020,2767,1285,62100,168.2,18.02,673,2.16,30.48,26.33,12.25,4.33,9.98,3.66,0.678,1.162
22,4,2.32,105050,23330,2806,1311,63310,171.9,18.01,679,2.4,30.95,26.51,11.99,4.45,10.24,3.66,0.65,1.128
22,5,1.84,104100,22990,2772,1305,62620,167.1,18.54,687,2.23,30.86,25.76,12,4.43,10.15,3.65,0.691,1.085
23,1,2.32,104590,23400,2793,1371,64260,173.8,18.02,656,2.28,30.99,26.94,12.27,4.43,10.35,3.75,0.657,1.104
23,2,2.43,104370,23210,2795,1338,64140,175.8,17.76,663,2.28,31.1,26.47,12.23,4.47,10.3,3.68,0.677,1.225
23,3,2.35,104370,23270,2784,1367,63320,174.9,17.84,667,2.28,30.7,27.01,12.8,4.41,10.34,3.72,0.751,1.15
23,4,1.57,105170,23260,2773,1382,64280,172.5,17.87,672,2.22,30.96,25.93,13.03,4.43,10.28,3.61,0.715,1.147
23,5,2.12,104320,23150,2752,1357,63310,176.3,17.92,681,2.23,30.81,26.9,12.06,4.47,10.32,3.92,0.648,1.177
24,1,3.01,102510,23050,2710,1322,62320,174,17.9,672,2.29,30.16,26.14,12.59,4.27,10.28,3.52,0.665,1.121
24,2,2.07,104180,23170,2749,1345,63420,172.1,17.63,686,2.25,30.82,25.92,12.06,4.37,10.45,3.71,0.691,1.203
24,3,1.79,104300,23130,2743,1353,63260,172,17.57,664,2.37,30.68,26.54,12.08,4.45,10.26,3.6,0.709,1.114
24,4,1.65,104540,23220,2735,1373,64030,170.7,17.83,673,2.31,30.32,25.71,12.12,4.45,10.37,3.78,0.663,1.123
24,5,2.14,104220,22990,2715,1331,62590,176.9,17.64,673,2.26,30.62,25.25,11.75,4.3,10.19,3.52,0.702,1.158
24,6,1.73,104400,23070,2711,1338,62720,172.7,18.18,673,2.36,30.5,24.94,12.09,4.25,10.36,3.74,0.67,1.209
24,7,1.6,104680,23050,2720,1356,63200,174.7,17.96,677,2.29,30.86,25.3,12.35,4.33,10.12,3.57,0.694,1.138
24,8,1.99,104630,23190,2731,1364,63020,171.7,17.96,678,2.31,30.69,25.38,12.39,4.35,10.26,3.65,0.696,1.179
24,9,1.81,105490,23270,2752,1394,63780,169.2,17.99,666,2.35,30.66,25.67,12.71,4.39,10.42,3.63,0.706,1.19
24,10,2.45,105680,23200,2742,1387,63670,175,17.74,680,2.28,30.74,25.55,12.46,4.4,10.5,3.6,0.664,1.229
24,11,1.83,105200,23130,2721,1369,63420,172.2,17.69,672,2.34,30.22,25.75,12.83,4.31,10.27,3.61,0.709,1.185
24,12,1.64,104820,22970,2707,1361,62710,171.1,17.47,675,2.32,30.31,25.83,12.36,4.38,10.19,3.44,0.647,1.187
24,13,2.14,105440,23030,2719,1383,63370,167.7,17.84,674,2.29,30.43,26.11,12.16,4.32,10.31,3.41,0.702,1.176
24,14,2.58,104330,22960,2711,1363,63100,171.1,17.86,670,2.38,30.38,25.71,11.59,4.4,10.08,3.65,0.724,1.156
24,15,2.6,104360,23120,2720,1382,63220,173,17.8,673,2.38,29.99,25.52,12.3,4.38,10.34,3.58,0.736,1.163
24,16,1.81,104560,22980,2715,1332,62620,172.2,18.11,675,2.19,30.67,25.27,11.61,4.33,10.12,3.56,0.681,1.18
24,17,2.11,105140,23060,2712,1400,63450,168.1,17.77,679,2.36,30.41,25.04,12.27,4.37,10.36,3.65,0.67,1.247
24,18,1.8,103830,22930,2714,1337,62440,166.1,17.83,660,2.44,30.77,26.07,12.46,4.23,10.28,3.61,0.676,1.161
24,19,1.85,104870,22970,2711,1359,63120,170.9,18.3,663,2.4,30.3,25.57,12.96,4.39,10.43,3.69,0.623,1.215
24,20,2.31,105480,22920,2707,1368,62440,176.5,18.22,673,2.39,30.63,24.91,12.65,4.34,10.13,3.66,0.629,1.213

File: Glass_data/DCAL_clean_results.csv
Piece,Rep,Li7,Na23,Mg25,Al27,K39,Ca42,Ti49,Mn55,Fe57,Rb85,Sr88,Zr90,Ba137,La139,Ce140,Nd146,Hf178,Pb208
1,1,1.83,107700,23240,2672,1314,59920,170.2,17.13,639,2.24,27.86,23.43,10.4,3.98,9.23,3.15,0.583,1.046
1,2,1.94,105600,22870,2634,1328.2,60600,169.9,17.02,665,2.14,28.64,23.97,11.55,4,9.55,3.26,0.609,1.125
1,3,1.72,104000,22440,2608,1327,60450,170.6,17.74,660,2.27,28.96,23.86,10.58,4.17,9.52,3.21,0.57,1.092
1,4,1.7,105700,22670,2620,1320,60250,170.8,17.63,672,2.29,29.12,23.5,11.25,4.01,9.59,3.22,0.702,1.091
1,5,1.95,105840,22620,2616,1323,60280,162.9,17.37,672,2.28,29.13,22.8,10.38,4.06,9.52,3.44,0.621,1.061
2,1,1.7,102560,22310,2604,1322.1,60670,176,17.61,675,2.09,28.75,24.21,11.33,4.13,9.58,3.16,0.653,1.156
2,2,1.88,105540,22930,2638,1316.3,60420,158,17.33,675,2.11,28.75,24.36,11.04,3.91,9.62,3.1,0.628,1.104
2,3,1.83,105300,22700,2612,1325.1,60850,160.9,17.42,674,2.27,28.33,24.12,10.73,3.84,9.52,3.39,0.627,1.104
2,4,1.8,107000,22930,2625,1320.7,60070,159.9,16.85,648,2.18,27.91,22.98,10.84,3.9,9.55,3.14,0.627,1.066
2,5,1.89,106400,22630,2607,1335.5,60100,167.6,17.29,673,2.2,28.52,23.51,11.42,3.93,9.56,3.46,0.594,1.114
2,6,2.16,105210,22620,2616,1328.6,60290,169.6,17.45,660,2.28,28.88,23.06,11.2,3.93,9.56,3.24,0.575,1.125
2,7,1.76,105700,22680,2607,1319.9,60170,171,17.21,673,2.23,28.73,23.09,10.75,4.02,9.25,3.22,0.549,1.042
2,8,1.88,106040,22800,2614,1323.3,60620,170.1,17.19,654,2.23,28.99,23.14,10.72,3.98,9.42,3.24,0.649,1.058
2,9,1.73,102300,22120,2568,1338.4,61280,173.6,17.57,689,2.31,29.67,24.35,11.93,4.22,9.8,3.14,0.634,1.187
2,10,1.85,108500,23190,2644,1313.1,60400,169.8,17.01,664,2.31,28.11,23.69,11.04,3.77,9.18,3.06,0.547,1.027
2,11,1.83,105800,22540,2569,1349.7,60170,167.4,17.43,669,2.38,28.91,23.28,10.7,3.97,9.72,3.29,0.567,1.152
2,12,1.84,106040,22750,2596,1326,60100,171.3,17.71,678,2.2,28.55,23.06,11.32,3.81,9.49,3.13,0.654,1.124
2,13,1.78,103890,22340,2571,1338.4,60750,169.9,17.62,673,2.22,29.43,23.9,11.32,3.97,9.74,3.06,0.644,1.209
2,14,1.61,105300,22440,2582,1332,60120,166.3,17.17,660,2.24,28.46,22.98,11.53,3.86,9.43,3.36,0.588,1.082
2,15,1.75,103400,22060,2548,1346,60590,173.3,17.76,670,2.19,29.04,23.27,11.35,4.03,9.82,3.36,0.644,1.217
2,16,1.76,106070,22710,2592,1312.6,59600,169,16.99,652,2.32,28.5,23.24,10.97,3.87,9.39,3.09,0.656,1.124
2,17,1.77,103250,22220,2559,1331.6,60730,163.4,17.66,653,2.34,29.72,22.91,11.21,4.1,9.85,3.31,0.611,1.179
2,18,1.91,106700,22790,2590,1324.2,59890,163.7,17.38,661,2.16,28.32,22.5,10.4,3.86,9.46,3.19,0.587,1.103
2,19,1.84,101830,22510,2604,1324.9,62160,173.3,17.26,685,2.41,29.73,24.34,11.64,4.36,9.9,3.49,0.665,1.199
2,20,1.79,104070,22840,2625,1318.2,61250,166.5,17.77,660,2.23,29.56,23.64,11.29,4.05,9.66,3.24,0.694,1.183
3,1,1.72,106700,23210,2663,1292,60570,159.4,17.15,656,2.26,29.09,23.9,11.08,3.88,9.62,3.23,0.658,1.056
3,2,1.68,105950,23020,2643,1307.2,61110,169.3,17.46,657,2.31,29.76,23.87,11.37,3.96,9.55,3.58,0.616,1.131
3,3,1.69,103200,22300,2597,1319.1,60830,178.4,17.38,677,2.15,29.77,23.74,11.37,4.16,9.95,3.4,0.707,1.2
3,4,1.84,107200,23350,2657,1306.2,61380,165.2,17.69,654,2.15,29.21,24.19,11.02,4.11,9.6,3,0.649,1.101
3,5,1.65,107700,23240,2640,1307,60000,166.2,16.92,670,2.14,28.41,23.39,10.34,3.78,9.28,3.14,0.623,1.092
4,1,1.66,104930,22860,2635,1296.4,60610,169.1,17.18,657,2.21,29.51,23.98,11.18,4.02,9.48,3.36,0.696,1.132
4,2,1.7,102400,22510,2622,1318.9,62210,166.2,17.36,684,2.35,30.25,25.11,10.98,4.09,9.87,3.61,0.647,1.186
4,3,1.82,102290,22320,2599,1323,61680,178.8,17.9,677,2.19,29.5,24.88,12.11,4.09,10.16,3.53,0.665,1.195
4,4,1.59,107890,23470,2663,1296.7,59700,170.2,16.75,651,2.11,28.55,23.5,10.25,3.76,9.14,3.28,0.618,1.054
4,5,1.98,107460,23140,2658,1306.1,60190,175.5,17.07,654,2.05,28.98,24.02,11.41,3.96,9.51,3.19,0.63,1.071
5,1,1.59,104000,22900,2661,1327.5,61910,165.2,17.69,671,2.22,30.36,25.34,12.23,4.3,10.17,3.35,0.679,1.211
5,2,1.7,105300,23050,2645,1325,60760,160.5,17.43,663,2.34,29.5,24.86,11.68,4.09,9.86,3.24,0.694,1.167
5,3,1.85,106900,23240,2656,1314.6,60200,160.7,17,651,2.18,28.85,24.27,11.48,4.17,9.77,3.33,0.698,1.097
5,4,1.7,106900,23290,2678,1327.9,61350,166,17.35,659,2.09,29.06,23.97,11.03,3.88,9.6,3.24,0.616,1.147
5,5,1.75,106400,23090,2666,1310,61030,170.7,17.06,652,2.25,29.05,25.1,11.25,3.89,9.61,3.36,0.638,1.089
6,1,2.14,104910,22630,2585,1338.9,61190,167.3,17.27,682,2.22,29.73,23.98,11.09,4.09,10.09,3.19,0.614,1.174
6,2,1.8,109260,23410,2618,1333,60460,161.6,17.04,657,2.22,28.64,23.71,10.55,3.9,9.41,2.97,0.556,1.062
6,3,2.01,109210,23230,2597,1355.5,60130,164.1,16.96,659,2.27,28.75,23.13,11.17,3.89,9.74,3.52,0.614,1.118
6,4,2.28,111900,23530,2638,1339,59830,167.4,17.06,653,2.3,28.45,23.09,11.11,4,9.48,3.29,0.637,1.091
6,5,1.88,110000,23200,2600,1352,60250,160.9,17.23,678,2.31,28.74,22.83,11.4,3.83,9.38,3.32,0.583,1.052
7,1,1.74,105650,23280,2676,1314.7,61660,169.7,17.18,650,2.14,29.55,25.2,10.89,3.97,9.78,3.46,0.651,1.117
7,2,1.71,103780,22810,2617,1335,60820,162.9,17.3,650,2.21,29.41,26.3,11.22,4.09,9.87,3.3,0.66,1.193
7,3,1.65,105120,23250,2673,1313,62250,168.2,17.53,692,2.16,29.88,24.79,11.51,3.96,9.64,3.31,0.668,1.08
7,4,1.77,106640,23150,2639,1311.7,59960,168.3,17.37,683,2.19,29.31,23.97,11.03,3.94,9.47,3.4,0.603,1.103
7,5,1.9,107400,23200,2633,1327,60990,163.4,17.05,658,2.22,28.84,23.85,10.95,3.97,9.57,3.25,0.553,1.086
8,1,1.46,103700,23250,2747,1294.1,61650,173.5,17.64,654,2.11,29.82,25.32,11.85,4.29,9.42,3.67,0.7,1.066
8,2,1.44,103820,23010,2685,1313.6,61780,160.4,17.79,672,2.17,30.02,25.34,11.86,4.25,9.7,3.28,0.703,1.1
8,3,1.34,103740,23120,2711,1312.2,62370,170.6,17.84,671,2.21,30.42,26.32,11.61,4.34,9.88,3.49,0.607,1.129
8,4,1.71,103520,22790,2675,1328.3,61650,167.4,17.55,671,2.28,29.69,26.11,12.45,4.19,9.67,3.43,0.657,1.151
8,5,1.56,107100,23390,2698,1309.9,60760,161,17.54,658,2.18,28.76,24.03,11.25,4.02,9.36,3.24,0.579,1.085
9,1,1.8,102300,22810,2644,1304.3,62020,168.4,17.63,690,2.02,30.31,25,12.01,4.17,10.08,3.53,0.656,1.208
9,2,1.85,105400,23140,2669,1297,61140,155.9,17.49,682,2.05,29.86,25.05,11.74,4.22,9.68,3.29,0.638,1.107
9,3,1.64,105500,23290,2677,1299,60930,168.7,17.45,669,2.24,28.93,24.69,10.96,3.91,9.4,3.11,0.59,1.097
9,4,1.67,105400,23120,2646,1307,60400,166.2,17.3,667,2.21,29.09,23.9,11.01,3.91,9.55,3.2,0.643,1.074
9,5,1.81,105100,23030,2649,1316,60940,165.6,17.76,664,2.26,29.85,25.73,11.55,4.25,9.68,3.45,0.635,1.107
10,1,0.99,100120,23310,2861,1253,64170,178.2,17.55,673,2.13,31.14,28.04,11.93,4.42,9.66,3.66,0.708,1.05
10,2,1.17,99290,23050,2841,1261.3,64260,174.6,17.89,662,2.2,30.57,27.39,12.37,4.33,9.69,3.54,0.728,1.029
10,3,1.33,96820,22620,2811,1278.3,65520,181.7,18.11,700,2.14,32.99,28.8,12.97,4.92,10.46,3.75,0.865,1.176
10,4,0.91,101000,23400,2876,1263.3,64270,172.6,17.87,673,2.14,31.04,28.19,11.63,4.41,9.81,3.59,0.72,1.013
10,5,1.16,95150,22230,2789,1289.4,65800,181.5,18.52,675,2.18,32.43,29.12,12.88,4.88,10.63,3.59,0.815,1.157
11,1,0.98,100310,23270,2831,1255.8,64340,175.9,17.76,679,2.07,31.66,28.45,12.57,4.45,9.57,3.64,0.714,1.086
11,2,1.09,101310,23260,2823,1267.2,63910,175.2,17.67,672,2.14,30.38,26.82,11.51,4.35,9.61,3.41,0.684,1.028
11,3,0.92,97870,22690,2790,1269.4,64550,173.9,17.75,682,2.29,32.01,27.5,12.48,4.68,9.98,3.7,0.626,1.124
11,4,1.06,98210,22590,2802,1268.4,64900,173.8,17.62,664,2.28,30.34,27.04,12.07,4.6,9.81,3.67,0.758,1.079
11,5,1.19,96980,22260,2727,1287.4,64530,172.2,18.1,673,2.35,32.22,28.94,13.05,4.8,10.06,3.77,0.695,1.128
12,1,1.02,97090,22800,2833,1251.9,64780,175.4,17.82,680,2.11,31.65,27.82,12.27,4.81,10.01,3.77,0.758,1.106
12,2,1.06,97350,22730,2828,1259.5,65460,183.8,18.01,676,2.21,32.03,27.22,12.49,4.66,9.95,3.77,0.762,1.068
12,3,0.96,99020,22820,2834,1265.2,65000,175.5,18.2,683,2.2,31.97,28.4,12.68,4.43,9.76,3.61,0.776,1.091
12,4,1.21,96670,22300,2773,1284.3,65220,173.8,18.18,675,2.18,32.63,28.87,12.69,4.69,10.34,3.64,0.716,1.106
12,5,1.13,98360,22560,2788,1283.5,64880,183.8,17.98,696,2.26,31.77,28.38,12.16,4.61,10.2,3.83,0.871,1.147
13,1,1,97250,22920,2867,1248.4,66170,176.8,17.78,680,2.15,32.46,28.3,12.84,4.66,9.71,3.93,0.786,1.067
13,2,0.88,96640,22800,2869,1257.5,67090,176,18.2,695,2.2,32.91,29.28,13.32,4.64,10.04,3.69,0.749,1.095
13,3,1.04,95670,22380,2821,1275.1,66330,189,18.47,679,2.12,32.93,28.2,12.62,4.89,10.39,3.91,0.821,1.146
13,4,0.86,100540,23250,2882,1262.7,65600,167.3,17.41,671,2.21,31.61,27.5,12.04,4.46,9.71,3.84,0.727,1.042
13,5,0.88,96910,22520,2830,1285.5,66150,178.5,18,679,2.24,32.72,28.8,13.09,4.76,10.31,3.75,0.743,1.112
14,1,0.79,96710,22920,2881,1246.4,65850,185.1,17.33,679,2.29,32.67,28.99,13.08,4.83,9.93,3.82,0.706,1.079
14,2,1.02,94820,22570,2846,1272.5,67060,184,18.14,675,2.01,33.48,29.6,13.59,4.94,10.85,4.25,0.781,1.094
14,3,1.01,97510,22800,2852,1263.1,65740,190,17.1,652,2.14,32.51,28.2,12.72,4.66,10.1,3.93,0.759,1.105
14,4,0.91,98070,22760,2825,1256.6,65380,177.5,17.62,654,2,32.29,28.72,12.78,4.54,9.97,3.83,0.732,1.09
14,5,0.98,97910,22890,2841,1263.9,65230,170.7,17.51,661,2.13,31.78,27.55,12.98,4.56,9.97,3.83,0.757,1.073
14,6,0.88,97960,22820,2842,1259.4,65290,176.8,17.76,645,2.13,31.81,28.2,12.29,4.72,9.97,3.51,0.772,1.058
14,7,1,94320,22060,2790,1294.3,66520,180.1,18.35,683,2.25,33.57,29.3,13.28,4.85,10.51,3.94,0.859,1.216
14,8,0.9,97520,22730,2834,1280,65750,181,17.97,654,2.3,32.28,27.79,12.45,4.82,10.3,3.93,0.721,1.133
14,9,0.81,100230,23130,2848,1267.3,63990,175,17.62,655,2.14,31.49,27.13,12.63,4.42,9.74,3.78,0.759,1.119
14,10,0.94,96450,22460,2812,1272.1,65740,179.8,17.75,681,2.13,31.93,27.5,13.03,4.66,9.99,3.77,0.769,1.192
14,11,0.93,96320,22560,2801,1277,65850,184,17.98,667,2.1,32.46,27.73,13.11,4.73,10.27,3.43,0.797,1.136
14,12,0.93,98680,22850,2832,1271,64230,178.7,17.82,690,2.12,31.65,27.91,12.38,4.48,10,3.61,0.762,1.103
14,13,0.9,98460,22940,2839,1261.5,65020,175.2,17.57,669,2.18,31.57,27.7,12.49,4.53,9.87,3.7,0.684,1.052
14,14,0.93,96940,22460,2805,1266,65260,180,17.95,675,2.07,31.79,27.57,12.06,4.39,10.03,3.96,0.745,1.127
14,15,0.94,99850,22800,2832,1272.8,64150,184.7,18.06,657,2.29,31.53,27.08,11.89,4.34,9.86,3.5,0.704,1.09
14,16,1.15,99600,22950,2821,1269.3,64410,180.1,17.53,668,2.16,31.29,26.65,12.5,4.52,9.92,3.6,0.715,1.072
14,17,1.13,100470,23020,2842,1271.9,63930,180.6,17.32,670,2.18,31.17,27.39,11.95,4.35,9.86,3.75,0.729,1.075
14,18,1.06,99470,22920,2838,1277.3,64910,174.7,17.79,679,2.15,32.14,27.5,12.76,4.73,10.02,3.87,0.733,1.071
14,19,0.99,99150,22790,2805,1278.1,64990,177.6,18.08,690,2.07,31.37,26.7,12.16,4.56,10.11,3.83,0.741,1.159
14,20,1.03,97570,22450,2784,1296,64860,179.1,18.12,667,2.1,32.06,26.8,12.5,4.73,10.29,3.88,0.748,1.179
15,1,0.9,98160,22970,2847,1253.8,64660,170.2,17.87,664,2.2,31.82,28,11.74,4.61,9.91,3.46,0.754,1.139
15,2,0.76,99680,23300,2847,1258.6,64340,175.6,17.88,663,2.04,31.44,26.13,12.13,4.46,9.77,3.63,0.713,1.064
15,3,1.04,100670,23310,2821,1265.9,63680,173.6,17.74,661,1.98,31.13,26.15,12.05,4.32,9.9,3.62,0.651,1.05
15,4,0.96,100310,23300,2825,1275.1,64380,179.8,18.08,673,2.18,31.04,26.79,12.05,4.38,10.05,3.76,0.736,1.086
15,5,0.83,98140,22710,2808,1279.8,64480,181,17.56,669,2.25,31.98,26.93,12.55,4.67,10,3.64,0.742,1.132
16,1,1.58,101580,22770,2680,1300.5,62190,168,18.21,671,2.34,30.42,25.41,12.18,4.14,9.61,3.34,0.627,1.119
16,2,1.75,104380,23260,2712,1291,61070,171,17.32,644,2.08,28.95,24.9,11.06,3.95,9.64,3.55,0.626,1.064
16,3,1.45,103400,22960,2711,1310,61980,168.3,18.12,663,2.21,29.66,25.8,11.9,4.09,9.97,3.66,0.646,1.116
16,4,1.52,103230,22770,2679,1322.2,63020,169.5,18.12,675,2.19,30.59,25.33,11.46,4.22,9.88,3.67,0.707,1.13
16,5,1.59,101460,22610,2685,1320,63450,181,17.43,691,2.23,30.66,25.01,13,4.41,10.12,3.26,0.734,1.182
17,1,1.69,103200,23070,2681,1296.7,61770,165.8,17.27,678,2.11,30.07,25.49,10.79,4.13,9.83,3.32,0.613,1.105
17,2,1.42,102710,22960,2698,1319,62740,175,18.05,668,2.32,30.76,25.6,12.39,4.13,10.03,3.59,0.683,1.188
17,3,1.76,101110,22390,2626,1339.6,62500,168.9,18.11,666,2.37,30.78,25.7,11.87,4.26,10.46,3.49,0.749,1.205
17,4,1.37,104640,23330,2705,1309.7,61280,171.7,17.92,674,2.14,29.38,24.74,10.53,4.04,9.48,3.45,0.659,1.069
17,5,1.4,100550,22650,2687,1323.8,62970,177,18.05,671,2.22,31.12,26.7,12.69,4.35,10.17,3.62,0.725,1.149
18,1,1.52,99360,22690,2699,1301.7,63670,178,17.6,666,2.12,31.28,26.05,11.64,4.07,10.22,3.45,0.674,1.138
18,2,1.35,102010,23100,2729,1302.5,63370,180.2,17.44,689,2.05,30.34,26.2,12.22,4.19,9.8,3.7,0.703,1.131
18,3,1.31,102370,23160,2748,1299.6,64020,170.7,17.74,679,2.12,30.61,25.68,11.95,4.3,9.88,3.68,0.672,1.139
18,4,1.43,100620,22710,2714,1327,63630,175.2,17.96,669,2.33,31.85,26.08,11.8,4.31,10.19,3.86,0.643,1.175
18,5,1.54,102750,23140,2740,1306.7,63020,176.2,17.39,668,2.24,30.13,26.44,12.69,4.19,9.9,3.72,0.727,1.099
19,1,2.09,100780,22470,2591,1341.4,62560,181,18.12,671,2.19,30.33,26.18,11.97,4.14,10.36,3.71,0.598,1.239
19,2,2.08,102360,22700,2614,1320.7,62110,168.2,17.64,674,2.23,30.29,25.08,11.7,4.19,9.7,3.59,0.636,1.156
19,3,1.81,101110,22460,2606,1344.2,63120,174.3,17.61,669,2.27,30.74,25.12,12.6,4.12,10.22,3.44,0.729,1.243
19,4,1.88,102660,22600,2619,1332.3,62000,169.7,17.5,665,2.27,30.5,24.96,12.06,4.31,10.11,3.49,0.633,1.168
19,5,1.98,103740,22800,2643,1338.6,62300,173.3,18.06,695,2.12,31.09,25.35,11.62,4.05,10.03,3.43,0.653,1.195
20,1,1.82,102220,22710,2676,1313.2,62530,164.5,18.3,650,2.27,30.13,24.3,11.81,4.14,10.17,3.3,0.674,1.08
20,2,1.62,104010,23200,2688,1306.2,62320,169.2,17.43,677,2.19,29.33,25.12,12.23,4.1,10,3.31,0.656,1.097
20,3,1.53,103350,22910,2673,1318.6,62460,172.1,18.01,683,2.26,29.99,24.56,11.87,4.16,9.96,3.35,0.64,1.121
20,4,1.57,103910,22840,2641,1338,62130,169.3,17.7,676,2.27,30.2,24.6,11.86,4.16,9.98,3.65,0.645,1.131
20,5,1.91,104490,22830,2645,1351,62130,170.2,18.25,701,2.2,30.55,26.09,12.25,4.12,10.2,3.61,0.613,1.219
21,1,1.63,101620,22670,2658,1316.9,61560,169.1,17.73,671,2.2,30.3,24.85,11.19,4.26,9.96,3.47,0.712,1.131
21,2,1.92,105240,23340,2688,1318.4,61240,163.3,17.33,667,2.26,29.12,25.02,11.26,3.93,9.73,3.39,0.591,1.064
21,3,1.65,104590,23060,2663,1335.9,61960,173.6,17.33,679,2.2,29.44,24.82,11.27,3.85,9.95,3.71,0.727,1.117
21,4,1.92,104380,22710,2640,1351,61890,180.9,17.55,675,2.23,29.79,24.5,11.09,4.03,9.93,3.67,0.646,1.181
21,5,1.87,104600,22840,2651,1339,61860,167.7,17.71,689,2.28,29.99,25.44,12.01,4.1,9.83,3.49,0.669,1.146
22,1,1.94,104720,23190,2665,1329.3,61920,169,17.91,679,2.17,30.18,25.44,11.32,4.1,9.76,3.18,0.648,1.139
22,2,1.86,101700,22480,2623,1348.7,62720,170,17.7,690,2.22,30.5,25.76,12.96,4.13,10.23,3.59,0.684,1.221
22,3,1.93,104940,22840,2647,1357,62390,174,17.74,671,2.19,29.44,25.6,11.59,4.12,10.04,3.32,0.7,1.172
22,4,2.08,105200,22890,2635,1351,61940,169.3,17.72,663,2.18,29.96,24.5,11.53,4.11,9.63,3.57,0.699,1.129
22,5,2.06,106700,23090,2650,1347,61020,168.9,16.95,659,2.25,29.22,24.48,11.24,4.01,9.63,3.5,0.663,1.096
23,1,1.97,103570,23000,2671,1316,62410,174.4,17.46,678,2.29,29.88,25.31,12.1,4.32,10.01,3.51,0.742,1.138
23,2,1.82,105000,23140,2675,1324.5,61960,172.4,17.6,686,2.17,30.36,25.4,11.15,4.15,9.87,3.3,0.605,1.091
23,3,1.74,102880,22730,2626,1349.6,61910,179.2,18.36,674,2.21,30.78,25.45,11.31,4.12,10.37,3.53,0.713,1.189
23,4,1.85,102130,22590,2610,1357,63010,182,17.99,704,2.34,30.85,25.1,12.28,4.23,10.4,3.6,0.684,1.204
23,5,1.7,102350,22370,2594,1359,62460,169.4,17.82,693,2.39,30.61,24.05,11.65,4.26,10.18,3.35,0.727,1.231
24,1,1.84,102180,22870,2689,1326.3,63360,172,18.41,681,2.28,30.71,27.3,13.12,4.45,10.17,3.52,0.704,1.139
24,2,1.85,103460,23060,2695,1315.4,62760,168.5,17.87,680,2.2,30.19,26.19,11.7,3.89,9.89,3.36,0.771,1.112
24,3,1.59,102750,22690,2646,1337.7,62700,172.6,18.15,710,2.22,30.54,25.1,12.01,4.35,10.25,3.41,0.666,1.234
24,4,1.71,103190,22640,2652,1349,62470,174.8,18.06,698,2.34,30.62,24.8,12.26,4.27,10.04,3.33,0.657,1.153
24,5,1.92,104200,22850,2664,1343,62120,180,17.88,688,2.33,30.04,25.37,11.81,4.07,9.89,3.8,0.678,1.204
24,6,1.69,104840,22960,2660,1337.9,61860,176.8,17.94,680,2.19,29.37,23.85,11.3,3.97,9.86,3.54,0.623,1.129
24,7,1.9,103890,22800,2645,1343.2,61680,170.8,18.58,701,2.31,30.45,26.01,12.25,4.13,10.11,3.45,0.652,1.183
24,8,1.7,102020,22510,2634,1367.7,63130,175.8,17.89,688,2.36,31.32,25.2,11.64,4.34,10.26,3.28,0.614,1.252
24,9,1.81,102370,22500,2621,1352,62790,161.8,18.01,676,2.25,30.54,26,12.54,4.11,10.36,3.67,0.661,1.232
24,10,1.68,105560,23210,2667,1344,62650,179.5,17.85,682,2.19,30.02,24.78,11.47,4.15,9.96,3.36,0.676,1.159
24,11,2.04,103920,22840,2650,1340,62340,169,17.84,663,2.31,30.2,24.95,11.71,4.27,10.16,3.23,0.741,1.156
24,12,1.6,102310,22490,2633,1346,62670,181.6,18.18,691,2.31,30.66,25.28,12.29,4.2,10.32,3.74,0.61,1.274
24,13,1.94,103440,22620,2646,1327,61980,173.5,17.69,697,2.19,30.08,25.34,11.56,4.27,9.78,3.44,0.715,1.131
24,14,1.65,102370,22460,2608,1347,62770,168.5,17.45,670,2.37,30.76,25.5,12.27,4.14,10.13,3.55,0.798,1.286
24,15,2.14,104880,22700,2616,1347,61810,172.3,17.73,679,2.33,30.36,24.8,11.78,4.2,9.82,3.51,0.666,1.206
24,16,1.91,103930,22770,2603,1343,61750,170,17.92,709,2.2,30.29,24.5,12.31,4.02,9.99,3.56,0.687,1.191
24,17,1.84,101460,22210,2594,1350.8,62400,171,18.44,679,2.3,30.65,25.7,12.41,4.37,10.4,3.37,0.674,1.252
24,18,1.91,103540,22730,2615,1359,62940,179.8,17.52,686,2.41,30.66,24.14,12.5,4.08,10.25,3.58,0.654,1.204
24,19,1.84,104930,22790,2621,1352,61340,174.9,18.21,677,2.29,29.9,24.38,11.08,4.07,9.87,3.71,0.647,1.194
24,20,1.93,104040,22480,2584,1351,61850,173.2,17.67,666,2.36,30.38,24,11.75,4.19,10.11,3.4,0.71,1.13
