Repository: CSAFE-ISU/AOAS-2018-glass-manuscript

File: Glass_data/GC_clean_results.csv
Piece,Rep,Li7,Na23,Mg25,Al27,K39,Ca42,Ti49,Mn55,Fe57,Rb85,Sr88,Zr90,Ba137,La139,Ce140,Nd146,Hf178,Pb208
1,1,2.65,104350,24440,1667.2,677.2,68320,117.3,126.8,533,0.995,30.74,30.76,12.95,2.81,4.73,2.52,0.85,1.074
1,2,2.64,105660,24650,1669.6,679.2,67990,121.8,127.1,553,1.076,30.93,30.64,13.36,2.75,4.7,2.36,0.824,1.07
1,3,2.57,105100,24270,1637.9,691.7,67900,117.1,127.1,540,1.111,30.42,29.23,12.83,2.71,4.57,2.39,0.852,1.161
1,4,2.39,106260,24410,1643.9,691.9,67580,119.9,128.2,542,1.052,30.24,30.27,13.75,2.74,4.53,2.38,0.89,1.134
1,5,2.5,106360,24350,1652,688,68330,115.1,126.9,530,1.115,30.79,30.13,13.23,2.8,4.62,2.1,0.84,1.101
2,1,2.59,104090,24410,1677,677.7,68260,114.9,126.9,541,1.068,30.94,31.12,13.67,2.82,4.61,2.34,0.771,1.197
2,2,2.38,104900,24650,1669.8,685.2,68910,120.6,126.9,534,1.129,31.38,31.53,13.62,2.75,4.73,2.29,0.86,1.096
2,3,2.82,104920,24710,1685,684,69380,121.6,127.6,553,1.084,31.92,32.3,13.05,2.68,4.55,2.44,0.886,1.142
2,4,2.18,105250,24510,1678.3,685.4,68630,118.9,126.9,523,1.031,31.21,31.49,13.8,2.65,4.49,2.46,0.753,1.176
2,5,2.2,104350,24480,1657,685.6,68780,119.7,127.6,544,1.07,31.1,30.42,13,2.65,4.5,2.46,0.88,1.07
2,6,2.26,105030,24650,1680,679.2,68980,125.7,127.7,537,1.099,31.37,31.31,13.17,2.52,4.35,2.39,0.96,1.075
2,7,2.52,104470,24570,1670,689,68890,118.6,127.9,541,1.058,31.01,31.59,13.41,2.69,4.52,2.26,0.8,1.139
2,8,2.63,105100,24440,1662.4,683.6,68280,121,127.1,544,1.094,30.83,30.28,12.85,2.54,4.45,2.34,0.785,1.083
2,9,2.21,104330,24430,1666,684.1,68790,125.1,128,538,1.061,31.06,31.21,13.29,2.52,4.4,2.53,0.8,1.031
2,10,1.98,104750,24620,1672,676.5,68080,118.9,126.7,532,1.026,30.72,30.55,13.1,2.5,4.4,2.26,0.85,1.134
2,11,2.18,104750,24600,1679,689.4,69160,119.8,127.9,550,1.015,31.01,31.63,13.81,2.67,4.54,2.41,0.707,1.1
2,12,2.36,105590,24750,1670,682.6,68110,120.7,127.4,526,1.03,30.77,30.82,13.39,2.59,4.4,2.34,0.824,1.048
2,13,2,104490,24500,1672,680.9,68750,122.4,128.1,534,1.045,30.72,30.95,12.88,2.57,4.4,2.42,0.839,1.193
2,14,2.21,104750,24690,1678,691.6,69120,122.4,128.1,536,1.102,31.02,30.7,13.25,2.61,4.4,2.32,0.807,1.146
2,15,1.9,106060,24590,1667,687.7,68770,117.5,127.1,528,1.11,30.41,30.25,13.3,2.49,4.48,2.28,0.92,1.181
2,16,2.41,105220,24610,1667.1,687.5,68580,117.9,127.2,541,1.08,30.88,30.44,13.13,2.5,4.42,2.33,0.851,1.135
2,17,2.4,104140,24440,1652,685.4,68050,121.8,126.6,534,1.182,30.91,30.65,13.36,2.54,4.44,2.32,0.76,1.113
2,18,2.5,105150,24550,1668,673.6,68430,122.3,127.4,530,1.004,30.89,30.53,13,2.56,4.58,2.3,0.84,1.114
2,19,2.34,104670,24690,1676,680,69100,121.4,128.6,548,1.054,30.95,31.16,13.3,2.59,4.53,2.33,0.74,1.078
2,20,2.35,104480,24390,1659,689.4,69110,121.1,126.4,535,1.055,30.93,30.58,12.86,2.63,4.64,2.53,0.793,1.067
3,1,2.13,104960,24650,1661,675.8,68430,119.7,126.2,521,1.004,30.04,30.14,12.48,2.62,4.76,2.19,0.87,1.112
3,2,2.57,105090,24600,1656,676.3,68100,115,127.5,533,1.041,30.6,30.91,12.5,2.69,4.72,2.22,0.74,1.085
3,3,2.51,103470,24170,1648,691,69090,121.1,128,540,1.139,30.63,31.2,12.74,2.7,4.92,2.27,0.84,1.116
3,4,2.55,105750,24550,1651.6,686.1,67950,120,126.3,533,1.078,30.23,30.9,12.63,2.87,4.84,2.52,0.812,1.057
3,5,2.35,105740,24600,1654,687,68660,121.6,126.8,529,1.071,30.12,30.7,12.59,2.62,4.96,2.23,0.722,1.077
4,1,2.08,104000,24300,1653,683.3,68570,115.8,128,525,1.124,30.45,30.58,12.85,2.68,4.97,2.4,0.813,0.998
4,2,2.3,104640,24540,1652.8,683.9,68900,122.4,127.5,530,1.076,30.4,31.79,13.13,2.91,4.9,2.26,0.743,1.044
4,3,2.49,104420,24290,1651.5,695.2,69530,121,128.1,540,1.08,31,31.8,13.77,2.69,5.09,2.12,0.79,1.129
4,4,2.57,104490,24390,1645,696.4,68780,121.2,128.2,525,1.078,30.08,31.62,12.33,2.86,5.03,2.19,0.9,1.136
4,5,2.54,105450,24320,1643,687.2,67720,119.6,127,518,1.021,30.07,31.21,12.95,2.76,5.08,2.12,0.86,1.032
5,1,2.54,103290,24670,1676.1,679.1,69350,121,127.6,529,0.994,30.54,31.16,13.3,2.8,5.16,2.19,0.76,1.059
5,2,2.52,103990,24710,1668,684.7,69310,121.9,127.7,543,1.062,30.78,31.43,13.22,2.72,4.99,2.27,0.777,1.047
5,3,2.2,103560,24520,1669.6,685.4,69570,122,128,543,1.162,30.25,31.69,12.93,2.85,5.13,2.18,0.819,1.093
5,4,2.07,103570,24440,1665,685.7,68800,122.5,126.4,539,1.046,30.73,30.81,13.02,2.8,5.12,2.31,0.9,1.097
5,5,2.66,105240,24640,1677,682.2,69420,118.8,127.2,517,1.049,29.92,31.02,12.76,2.94,5.06,2.18,0.737,1.101
6,1,2.74,106110,24530,1654,682.2,68000,119.3,127,535,0.982,29.97,30.88,12.92,2.59,4.65,2.28,0.87,1.046
6,2,2.33,104560,24410,1648.8,691.4,68980,114.7,128.3,531,1.152,30.52,31.6,13.14,2.55,4.64,2.19,0.86,1.025
6,3,2.4,104510,24650,1673.3,682.3,68860,118.2,128.6,529,1.114,30.25,31.04,12.57,2.37,4.64,2.36,0.82,1.068
6,4,2.56,104970,24810,1681.3,690.6,69490,121.6,129.3,536,1.077,30.57,31.43,13.17,2.41,4.8,2.29,0.888,1.097
6,5,2.74,104910,24490,1666.7,688.3,69170,123.7,128,525,1.04,30.75,31.65,12.76,2.6,4.62,2.16,0.756,1.055
7,1,2.44,103810,24600,1675,684.8,69100,119.7,126.8,518,1.106,30.52,32,12.99,2.5,4.46,2.25,0.813,1.105
7,2,2.27,103970,24390,1675,684.5,68960,120.9,127.8,522,1.002,29.98,32,12.74,2.38,4.45,2.41,0.99,0.964
7,3,2.62,103650,24430,1673,693,68860,125.1,127.4,532,1.04,30.16,30.72,12.97,2.471,4.61,2.27,0.77,1.065
7,4,2.3,105140,24500,1667,694,68390,120.8,127.5,536,1.109,30.54,31.62,12.69,2.49,4.59,2.35,0.9,1.075
7,5,2.18,105220,24700,1676,691,68890,123.3,128.1,520,1.17,30.46,31.2,12.94,2.47,4.45,2.47,0.9,1.037
8,1,2.38,103470,24790,1692,690.3,70120,120.6,128.7,538,1.019,30.79,32.29,13.87,2.53,4.55,2.35,0.79,1.066
8,2,2.12,103990,24620,1683,695.8,69350,121.2,127.7,538,1.082,30.81,31.64,13.9,2.42,4.45,2.26,0.763,0.984
8,3,2.22,103350,24750,1700,686.3,70110,123.6,128.7,535,1.022,31.15,32,13.38,2.6,4.52,1.99,0.9,1.028
8,4,2.2,103470,24590,1700,688.9,69860,118.6,128.3,540,1.088,31.11,32.42,13.66,2.37,4.56,2.25,0.95,1.041
8,5,2.4,103040,24600,1691,692.5,70170,113.6,127.8,522,1.058,31.39,32.61,13.67,2.44,4.48,2.25,0.82,1.158
9,1,2.64,105210,24430,1637,698.5,67450,120.4,126.3,524,1.029,29.84,30.16,12.79,2.31,4.44,2.27,0.73,1.047
9,2,2.63,105370,24240,1641,695.1,67960,118.4,127.3,533,1.028,29.81,30.53,12.74,2.49,4.42,2.02,0.696,1.03
9,3,2.76,105900,24470,1646,702.2,67910,123.5,127,540,1.082,29.99,30.23,12.61,2.31,4.6,2.12,0.89,1.039
9,4,2.37,106720,24310,1631,702.1,67020,119.2,126.3,515,1.107,29.84,29.45,12.75,2.44,4.47,2.31,0.751,1.061
9,5,2.51,106330,24460,1646.9,703.2,67600,118.5,126.7,520,1.014,30.07,29.69,12.7,2.41,4.63,2.22,0.89,1.012
10,1,1.89,100900,25130,1796,670.4,72700,128.1,129.8,534,1.005,32.94,35.41,13.96,2.93,4.95,2.51,0.815,1.029
10,2,1.49,100940,25000,1793.8,677.4,72700,129.8,129.5,519,1.034,33.16,34.26,13.42,2.86,4.79,2.39,0.99,0.974
10,3,1.82,101820,25160,1793.3,676.5,72060,129.5,129.9,540,1.019,32.53,34.41,14,2.92,4.98,2.52,0.9,0.981
10,4,1.85,101870,24960,1790,683,72630,121.8,128.4,519,1.03,32.12,34.04,13.42,2.94,4.92,2.55,0.92,1.028
10,5,1.6,102670,25120,1772.9,681.3,71370,126.1,128.8,541,1.039,32.37,33.28,13.48,2.9,4.95,2.43,0.95,0.968
11,1,1.79,101240,24870,1783,673.1,71120,127,128.4,519,1.049,32.35,33.93,13.33,2.85,4.93,2.33,0.85,0.989
11,2,1.82,101880,24900,1773,678.4,71250,125,129.4,520,0.998,32.62,33.63,13.93,2.84,5.08,2.53,0.92,1.01
11,3,1.85,101290,24920,1786,672.6,71970,123.8,129.4,526,0.924,32.91,34.18,13.1,2.99,4.98,2.48,0.8,0.986
11,4,1.82,101870,24950,1780,665.7,70640,128.6,127.2,529,1.003,32.53,33.28,13.97,2.82,5.16,2.47,0.78,1.013
11,5,1.77,102600,25030,1777,678.4,71340,124.6,128.2,532,1.022,32.45,32.78,13.32,2.82,5.13,2.59,0.87,1.001
12,1,1.76,101270,25070,1794,673.2,72140,127.6,127.9,530,1.038,32.47,32.56,13.28,3.04,5.23,2.55,0.85,0.962
12,2,1.91,102500,24990,1776,684.6,71950,122.9,128.5,533,1.056,32.99,32.98,13.23,2.83,5.23,2.46,0.934,1.069
12,3,1.65,101470,25150,1796,680.3,72310,119.3,127.6,543,1.008,32.67,33.95,14.13,2.82,5.27,2.35,0.95,1.039
12,4,1.81,102400,24990,1775,686,71980,122.4,128.4,527,1.098,33.02,32.68,13.42,2.95,5.27,2.48,0.874,1.081
12,5,1.76,103440,25020,1761,682.8,70950,118.6,126.7,525,1.019,32.49,32.91,13.24,2.81,5.09,2.37,0.86,1.014
13,1,1.39,100550,25350,1868.3,655.3,73620,118.3,127.8,525,1.057,33.46,34.76,13.5,2.99,5.28,2.58,0.844,0.937
13,2,1.48,100720,25400,1870.4,668.5,74230,128.9,129.6,531,0.985,34.18,35.53,14.18,3.05,5.37,2.5,0.96,1.028
13,3,1.52,99600,25400,1866,662.4,73820,125.1,129.3,533,1.041,34.28,36.05,14.34,2.97,5.1,2.66,0.86,0.904
13,4,1.62,100200,25590,1873,664.7,74250,127.6,130.1,546,0.989,34.06,35.18,14.44,2.94,5.2,2.61,1.04,0.995
13,5,1.28,101520,25360,1856,665.6,73410,124.7,127.9,535,0.961,33.25,35.37,13.83,2.97,4.93,2.33,0.91,0.98
14,1,1.65,98150,24960,1856,663.3,74240,130.8,128.2,517,0.995,34.14,35.49,13.5,2.96,4.66,2.51,0.9,0.997
14,2,1.41,99960,25360,1869,658.8,73880,131.8,128.5,526,1,33.31,35.56,13.85,3.14,4.65,2.71,0.92,0.952
14,3,1.34,99510,25110,1847,669.8,74400,128.6,128.6,517,1.046,33.58,34.77,13.9,2.97,4.62,2.64,1.08,0.989
14,4,1.73,100270,25190,1863,670.7,74110,126.3,129,527,0.979,34.06,35.9,14.16,3.12,4.5,2.58,0.89,1.006
14,5,1.46,99950,25340,1865,663.6,74100,125.4,127.7,506,0.992,33.45,35.57,13.8,3.02,4.59,2.44,0.93,0.97
14,6,1.75,99840,25230,1843,669.9,74180,126,128.1,521,1.047,33.67,35.41,13.76,3.18,4.46,2.5,0.921,0.99
14,7,1.59,99910,25130,1844,667.5,73010,127.7,127.3,521,1.068,33.69,35.19,14.25,3.16,4.46,2.6,0.87,0.925
14,8,1.66,100090,25180,1854,667.5,73730,125.1,127.6,510,0.974,34,35.45,14.28,3.04,4.41,2.43,1.01,0.997
14,9,1.45,100410,25190,1846,672.6,74540,131.1,129.3,535,0.976,33.42,35.21,14.06,3,4.48,2.46,0.93,0.962
14,10,1.65,101210,25220,1845,670.4,73740,125.1,128.6,527,1.002,32.93,34.97,14.03,3.08,4.28,2.57,0.94,1.018
14,11,1.59,101170,25330,1846,664.5,73510,129.2,128.9,543,0.961,33.65,35.04,13.58,2.99,4.3,2.67,0.88,0.986
14,12,1.46,100850,25330,1853,664.7,73480,123.4,127.4,519,0.969,32.88,34.96,14.26,3.03,4.4,2.64,0.87,1.014
14,13,1.43,101420,25420,1851,665,74050,127.2,127.6,523,0.943,33.07,34.98,13.57,2.99,4.25,2.56,1.04,0.962
14,14,1.41,100590,25200,1859,670.8,74830,130.3,130.5,526,0.97,33.59,34.91,13.8,3.1,4.24,2.6,0.814,1.002
14,15,1.45,100490,25160,1852,666.1,74060,127.7,127.6,529,0.968,33.77,35.67,13.18,3.08,4.37,2.71,0.9,1.01
14,16,1.54,101410,25500,1859,667.4,74270,127.7,129,525,1.065,33.48,33.94,15,3.15,4.32,2.41,0.92,1.046
14,17,1.62,99990,25190,1842,657.9,73290,130.6,127.9,524,1.003,32.7,35.67,13.5,2.89,4.32,2.44,0.91,1.016
14,18,1.54,101160,25360,1854,659.1,73550,129.9,127.3,528,0.952,32.68,34.64,13.6,3.05,4.35,2.59,0.96,1.017
14,19,1.64,100260,25180,1841,667,74400,132.2,128.1,522,1.131,32.46,35.26,13.56,2.98,4.56,2.55,0.88,1.01
14,20,1.54,101560,25570,1861,661.3,73170,116.1,127.5,521,1.006,32.74,34.57,13.84,3.03,4.21,2.51,1.04,0.942
15,1,1.54,99650,25510,1854,654.7,73640,128.2,126.9,520,1.085,33.14,35.92,13.95,2.85,4.92,2.45,0.96,1.028
15,2,1.4,99750,25410,1850,658,74080,123.4,128.4,533,0.97,33.64,36.48,13.8,2.81,5,2.43,1.04,0.943
15,3,1.43,99770,25370,1845,662.4,74940,128.2,129.2,536,0.967,33.54,36.05,13.96,2.84,5.02,2.48,0.98,0.969
15,4,1.7,101100,25610,1854,656,73260,123.8,128.5,514,0.962,32.75,35.02,14.28,2.81,5.12,2.72,0.97,0.911
15,5,1.43,100230,25350,1836,664.9,73860,128.8,129.2,521,1.026,33.06,35.81,13.67,2.7,5.02,2.51,0.93,1.041
16,1,1.89,100500,25070,1789,656.9,72170,127,128.2,516,1.034,31.77,32.19,13.25,2.57,4.88,2.44,0.87,1.013
16,2,1.82,100370,25080,1796,661.4,72500,119.9,129.1,527,1.002,32.34,32.37,13.65,2.65,4.99,2.54,0.88,0.985
16,3,1.71,100460,25200,1807,657.2,72280,124.1,127.7,534,0.975,32.16,33.24,13.79,2.46,4.94,2.33,0.9,1.013
16,4,1.69,101790,25200,1777,656.7,70960,122.5,125.8,520,0.927,31.29,32.59,12.92,2.57,4.76,2.42,0.95,0.974
16,5,1.71,100670,25050,1787,667.6,72380,126.6,128.1,530,0.953,32.43,32.99,13.74,2.54,4.99,2.39,0.89,0.96
17,1,1.69,100770,25170,1788.1,667,72790,125.1,128.6,531,1.018,32.33,32.82,13.12,2.62,4.94,2.52,0.851,1.029
17,2,1.87,100640,25030,1796,667.8,72990,127.8,128.2,536,1.147,32.58,33.11,13.6,2.67,5,2.31,0.91,0.963
17,3,1.62,102330,25240,1781,672,71340,122.7,127.1,523,1.055,31.78,32.91,13.6,2.52,4.87,2.49,0.92,1.015
17,4,1.6,101140,25010,1777,666.6,72040,122.9,126.1,528,1.007,31.84,33.17,14.01,2.6,4.77,2.37,0.96,1.026
17,5,1.75,100790,25170,1793,672.8,72840,128.1,127.6,520,1.059,32.24,34.4,13.47,2.66,4.92,2.5,0.88,0.969
18,1,1.99,101960,25150,1761,660.9,70510,116.8,126.3,516,0.991,31.54,31.63,12.96,2.59,4.65,2.27,0.85,1.012
18,2,1.88,101050,25100,1767.6,668.2,72040,127.7,126.7,509,0.969,31.9,32.9,13.51,2.66,4.7,2.46,0.8,1.007
18,3,2,100430,24990,1782,673.8,73480,125.9,131.1,543,1.043,32.6,33.25,14.01,2.69,4.67,2.58,0.85,0.961
18,4,2.03,101600,24880,1730,676,71100,122.3,126.2,524,0.92,31.72,31.98,12.6,2.66,4.72,2.3,0.89,1.023
18,5,1.82,101580,25020,1751,674,71070,121.4,127.3,533,1.026,31.61,31.68,13.31,2.75,4.8,2.5,0.83,1.017
19,1,1.84,102950,24400,1672,685.7,68550,118.3,125,529,0.975,31,31.24,12.81,2.74,4.53,2.21,0.82,1.116
19,2,2.42,104730,24590,1675,681,67660,122.4,124.4,499,1.085,29.88,30.35,12.8,2.59,4.94,2.51,0.79,1.012
19,3,2.38,103360,24510,1669,688,68210,123.4,125.3,533,1.114,30.85,30.65,12.53,2.8,4.61,2.39,0.8,1.026
19,4,2.55,105090,24780,1685,688.7,68420,124.9,126.3,520,1.122,30.29,31.07,12.83,2.92,4.77,1.99,0.78,1.081
19,5,2.54,103770,24370,1663,704.4,69440,123.9,128.9,545,1.063,30.61,31.49,13.06,2.94,4.79,2.21,0.9,1.084
20,1,2.62,103990,24690,1662,685.8,68170,120.7,126.2,524,1.043,30.3,29.82,12.36,2.82,4.96,2.14,0.768,1.039
20,2,2.55,103440,24390,1650,694,68380,122.1,128.6,529,1.097,30.28,29.89,12.1,3.05,4.85,2.27,0.81,1.058
20,3,2.3,104950,24540,1656,693.5,68110,115.8,126.5,525,1.007,30.32,29.25,12.53,3,4.68,2.43,0.705,1.002
20,4,2.4,104840,24410,1657,699,68100,112.3,126.3,519,1.116,30.33,29.13,12.58,2.79,4.87,2.19,0.82,1.005
20,5,2.3,104270,24360,1653,690.6,68010,115.4,126.1,528,0.98,30.56,29.92,12.99,3.18,5.01,2.34,0.78,1.078
21,1,2.62,105500,24770,1636,695.1,67740,120,127.2,526,1.035,30.26,28.94,13.03,3.1,5.08,2.17,0.82,1.069
21,2,2.45,105370,24660,1658,703.7,68250,123.3,127.8,535,1.069,30.66,29.92,12.54,3.02,5,2.09,0.774,1.097
21,3,2.68,105190,24570,1638,697.7,67050,122.3,126.8,536,0.949,30.13,29.44,13.06,3.04,5.09,2.53,0.79,1.005
21,4,2.57,106270,24660,1660,694.3,67470,121.8,125.4,527,1.095,30.07,30.61,12.75,3.16,5.09,2.49,0.803,0.998
21,5,2.62,105720,24530,1654,697.6,68100,118.5,125.9,516,1.063,30.67,29.82,13.48,3.21,5.07,2.32,0.77,1.001
22,1,2.81,104920,24180,1642.2,704.9,67770,115.9,127,521,0.995,30.51,31.2,12.96,3.09,4.93,2.26,0.83,1.092
22,2,2.86,105450,24270,1632.1,705.3,67490,122,126.9,537,1.097,29.99,31.3,12.9,3.04,5.05,2.28,0.77,1.053
22,3,2.58,104730,24200,1628,702.2,67930,119.5,125.9,525,1.066,29.93,30.39,11.97,2.88,5.1,2.1,0.84,1.09
22,4,2.99,105920,24350,1625,705.3,66780,121.3,125.9,530,1.016,29.68,30.96,12.51,2.98,4.93,2.28,0.78,1.059
22,5,2.73,107400,24610,1631,708.4,66830,122.6,126.3,534,1.03,29.53,29.75,12.55,3.01,5.09,2.4,0.83,1.05
23,1,2.18,103530,24290,1665,684.5,67430,119.6,126,512,1.03,30.41,30.43,12.63,2.58,4.6,2.32,0.92,1.05
23,2,2.39,103470,24320,1671,694.9,68700,116.1,126.9,531,1.048,30.33,31.41,12.3,2.36,4.7,2.42,0.82,1.07
23,3,2.17,104070,24380,1654,710.1,69110,120.4,127.8,536,1.13,30.85,30.28,12.83,2.53,4.7,2.17,0.81,1.042
23,4,2.09,104150,24340,1673,708.6,68500,119.8,126.9,522,1.079,31.03,30.55,13.12,2.31,4.63,2.28,0.92,1.069
23,5,2.2,104890,24360,1666,698.5,68230,117.5,126.3,521,0.904,30.59,31.46,12.51,2.47,4.36,2.34,0.73,1.08
24,1,3.02,104990,24470,1646,698.8,67610,118.2,127.9,520,0.986,29.82,29.7,12.55,2.25,4.46,2.24,0.761,1.064
24,2,2.71,104690,24320,1646,708.1,68630,121,127.2,540,0.979,30.52,30.25,12.81,2.33,4.44,2.01,0.83,1.006
24,3,2.74,106010,24540,1659,694.4,67230,113.3,126.6,519,0.965,30.14,30.36,12.92,2.24,4.39,2.07,0.79,0.993
24,4,2.49,104140,24230,1642,700.9,67730,120.3,127.9,524,0.986,30.21,29.87,11.96,2.22,4.53,2.23,0.9,1.026
24,5,2.62,105200,24460,1652,698.3,67190,115.3,127.4,517,1.053,30.05,30.24,12.27,2.18,4.51,2.34,0.79,1.017
24,6,2.42,105240,24570,1649,702.1,67930,117.5,128.4,523,1.02,30.19,31.32,12.82,2.238,4.56,2.26,0.701,1.057
24,7,2.51,105670,24470,1646,707.9,67570,115.2,127.6,534,1.014,30.02,29.93,13.46,2.2,4.37,2.1,0.78,1.085
24,8,2.49,106140,24570,1642,702.3,67440,118.8,126.1,536,1.053,29.9,30.13,13.15,2.22,4.38,2.14,0.83,1.055
24,9,2.64,105870,24510,1655,696.9,67430,119.6,126.2,537,1.079,29.98,30.69,12.59,2.24,4.42,2.19,0.82,1.084
24,10,2.62,105050,24530,1653,699.9,67130,116.3,127.3,529,1.073,30.47,30.57,12.32,2.2,4.46,2.04,0.87,1.068
24,11,2.29,105320,24730,1651,694,67580,118.6,127.1,540,1.061,30.12,30.03,12.12,2.22,4.6,2.28,0.769,1.063
24,12,2.37,104270,24510,1659,696.4,68440,122.2,127.8,533,1.053,30.57,31.24,12.97,2.39,4.54,2.37,0.767,1.135
24,13,2.43,104620,24610,1667,690.3,68610,114.5,128.1,521,1.077,31.25,30.99,12.75,2.35,4.54,2.21,0.8,1.046
24,14,2.48,106060,24780,1673,689.4,67790,112.8,126.9,524,1.052,30.57,31.28,12.68,2.38,4.51,2.32,0.86,0.994
24,15,2.48,105440,24580,1666,695.7,67670,118.7,126.2,522,1.096,30.66,30.98,12.41,2.29,4.49,2.56,0.752,1.102
24,16,2.43,104500,24480,1632,700.9,67970,119.2,128.8,544,1.11,30.65,30.3,12.47,2.45,4.57,2.16,0.86,1.191
24,17,2.49,105990,24550,1657,690,66960,117,126.6,531,1.025,30.11,31.36,12.9,2.43,4.51,2.23,0.76,1.059
24,18,1.94,104520,24420,1661,688.9,67600,118,128.4,527,1.112,30.35,31.63,12.35,2.4,4.5,2.36,0.8,1.098
24,19,2.53,105750,24670,1670,692.6,68130,119.3,128.4,524,1.037,30.65,31.17,12.52,2.46,4.61,2.2,0.79,1.008
24,20,2.39,104770,24630,1655,704.2,68720,119.1,129.2,528,1.047,30.33,30.92,12.47,2.63,4.7,2.24,0.75,0.992

File: Glass_data/GE_clean_results.csv
Piece,Rep,Li7,Na23,Mg25,Al27,K39,Ca42,Ti49,Mn55,Fe57,Rb85,Sr88,Zr90,Ba137,La139,Ce140,Nd146,Hf178,Pb208
1,1,2.83,107300,24530,1653,695.1,65710,116.8,124,525,1.124,29.87,32.01,12.86,2.62,4.72,2.27,0.852,1.063
1,2,3.03,106880,24260,1644,693.1,65980,120.3,125,515,1.061,29.32,31.23,12.07,2.55,4.56,2.03,0.824,1.12
1,3,3.26,107000,24410,1643,694.3,66110,113.4,123.4,524,1.049,29.37,31.5,12.47,2.54,4.8,2.27,0.845,1.025
1,4,3.3,106530,24160,1630,699.7,66170,117.7,126,539,1.074,29.45,31.48,12.38,2.5,4.59,2.15,0.817,1.109
1,5,3.08,108400,24500,1644,693.5,65230,111.9,120.9,514,1.029,29.53,30.33,12.86,2.63,4.68,2.22,0.825,1.101
2,1,3.14,107000,24270,1656,703.6,66580,120.3,125.4,525,1.142,30.22,29.64,12.77,2.61,4.77,2.45,0.823,1.014
2,2,3.22,107100,24160,1635,702.6,65950,115.5,126.6,528,1.086,29.99,29.83,12.88,2.63,4.66,2.4,0.847,1.092
2,3,3.3,108200,24230,1627,712.4,66210,122.3,129,538,1.13,30.17,29.3,12.56,2.62,4.95,2.28,0.88,1.027
2,4,3.26,108600,24720,1636,710.6,65400,112.7,121.6,525,1.036,28.84,30.04,12.86,2.53,4.74,2.34,0.799,1.03
2,5,3.52,107900,24150,1614,704.9,65570,122.5,127.2,523,1.105,29.93,30.78,13.3,2.59,4.83,2.25,0.873,1.096
2,6,3.41,107400,24220,1606,705.5,65330,118.9,126.5,532,1.142,29.39,29.7,12.76,2.575,4.65,2.15,0.728,1.06
2,7,3.43,107900,24380,1615,714.6,65470,120.7,126,527,0.966,29.25,30.32,12.48,2.58,4.69,2.17,0.873,1.094
2,8,3.4,108100,24460,1629,700.9,65070,115.9,124.4,524,1.109,29.84,31.27,12.82,2.499,4.82,2.1,0.87,1.042
2,9,3.24,107200,24080,1602,701.9,64490,120.5,125.8,521,1.076,29.43,30.67,12.87,2.58,4.68,2.38,0.81,1.09
2,10,3.68,108400,24010,1604,705.8,65640,124.9,130.3,558,1.121,30.24,31.09,12.08,2.58,4.83,2.27,0.906,1.105
2,11,3.44,106670,24040,1615,702.9,66790,124.3,131.6,546,1.118,30.07,31.62,13.24,2.56,4.85,2.34,0.84,1.112
2,12,3.16,107700,24320,1626,705.3,65490,116,126,528,1.126,29.74,31.54,12.58,2.6,4.84,2.33,0.864,1.16
2,13,4.3,109700,24330,1601,705.3,65690,123,130.2,547,1.14,30.63,30.9,12.58,2.53,4.76,2.24,0.99,1.016
2,14,4,107900,24320,1616,696.1,65410,118.1,126.9,528,1.082,30.15,31.72,12.56,2.6,4.91,2.04,0.861,1.128
2,15,3.92,107200,24070,1603,697.7,64870,122,128.8,525,1.108,30.09,31.14,12.71,2.542,4.83,2.34,0.803,1.114
2,16,3.85,108200,24010,1594,706.5,64390,116,126.9,515,1.029,29.1,28.25,12.5,2.53,4.73,2.35,0.784,1.137
2,17,3.32,106500,23900,1596,701.6,65060,119.9,127.1,547,1.051,28.94,30.2,11.94,2.51,4.68,2.21,0.872,1.062
2,18,3.8,106700,23940,1594,701.2,64900,122,127.5,528,1.114,29.09,28.75,12.61,2.51,4.76,2.29,0.784,1.074
2,19,3.25,106900,24060,1603,699.1,63700,113.3,121,505,1.054,28.44,29.52,12.24,2.502,4.57,2.15,0.888,1.116
2,20,2.88,106600,24100,1610,703,65220,121.8,127,533,1.107,29.24,30.68,12.5,2.48,4.85,2.23,0.824,1.134
3,1,3.18,105710,24360,1638,683.1,65630,120,127.1,531,1.092,29.4,29.88,12.54,2.445,4.61,2.25,0.784,1.04
3,2,4.11,106020,24360,1629.6,684.5,66130,122.1,129,544,1.096,29.59,29.32,12.29,2.48,4.6,2.17,0.862,1.068
3,3,3.66,106340,24390,1639,691.3,65750,118.5,126.9,528,1.003,29.51,29.92,12.67,2.587,4.59,2.19,0.753,1.031
3,4,3.08,105940,24240,1621,692.3,65690,117.1,127.1,534,1.12,29.38,29.5,12.95,2.463,4.63,2.24,0.809,1.075
3,5,3.05,105790,24330,1629,695.7,65690,119.5,126.4,523,0.994,29.33,29.08,12.51,2.487,4.63,2.14,0.82,1.02
4,1,3.17,105200,23940,1633,696.3,67490,129.9,133.9,544,1.079,29.88,30.18,12.43,2.61,4.56,2.11,0.834,1.042
4,2,3.31,106480,24100,1634,689.7,66100,123.1,129,536,1.12,29.54,29.46,12.31,2.527,4.64,2.25,0.855,1.031
4,3,3.4,106500,24320,1638,697.5,65350,120.1,126,520,1.077,29.17,28.79,12.01,2.562,4.62,2.14,0.822,1.101
4,4,3.54,105680,24020,1629,696.5,66180,118.2,127.3,530,1.035,29.33,31.87,12.44,2.46,4.63,2.26,0.826,1.035
4,5,2.59,106680,24290,1643,695,66060,119.8,127.5,531,1.1,29.53,32.19,12.88,2.505,4.67,2.14,0.877,1.063
5,1,2.73,106450,24350,1663,695.1,66140,117.3,126.3,517,1.083,29.44,31.55,12.49,2.565,4.68,2.34,0.853,1.091
5,2,2.72,105340,23830,1619,695.4,67270,128.9,133.6,554,1.107,29.62,31.86,12.15,2.5,4.56,2.29,0.788,1.022
5,3,3.75,105960,24220,1640,694.2,66000,120.5,128.7,536,1.006,29.53,31.56,12.13,2.542,4.65,2.25,0.797,1.049
5,4,3.95,106090,24090,1637,693.3,66010,122.8,127.2,532,1.064,29.2,30.49,12.04,2.499,4.67,2.16,0.838,1.088
5,5,3.98,105560,23950,1622,693,67050,125.1,130.7,543,1.11,29.81,32.11,13.17,2.483,4.61,2.25,0.798,1.058
6,1,3.38,105500,24380,1646,689.4,68060,122,131.6,528,1.02,30.02,30.75,12.64,2.56,4.67,2.13,0.855,1.044
6,2,3.39,105490,24440,1649,693.4,67960,122.1,128,536,1.069,30.26,30.72,12.52,2.55,4.71,2.24,0.771,1.039
6,3,2.12,105810,24420,1635,695.8,66970,119.5,126.9,511,1.033,29.81,30.12,12.42,2.56,4.65,2.22,0.829,1.076
6,4,3.44,105460,24050,1619,687.2,67350,119.3,131.7,548,1.02,30.36,30.68,12.32,2.58,4.67,2.11,0.834,1.068
6,5,2.69,105760,24250,1647,690.1,66710,115.9,123.9,521,0.976,28.86,29.86,12.39,2.53,4.65,2.26,0.861,1.006
7,1,2.94,105300,24360,1646,692,66320,116.7,125.8,517,0.998,29.52,31.57,12.3,2.57,4.62,2.27,0.786,1.022
7,2,3.27,105790,24150,1629,698.6,68700,124.3,135.6,547,1.16,30.56,32.31,12.52,2.66,4.65,2.53,0.892,1.091
7,3,2.26,106490,24150,1634,691.5,66580,117.6,128.6,533,0.968,30.16,31.59,12.77,2.557,4.65,2.28,0.918,1.018
7,4,5.3,106090,23920,1621,693.8,67110,126.6,130.7,550,1.07,30.29,30.86,12.73,2.54,4.59,2.14,0.912,1.102
7,5,3.8,106760,24280,1636,694.5,67290,120.7,130.2,542,1.034,30.07,32.55,12.12,2.57,4.73,2.13,0.829,1.031
8,1,3.29,105800,24270,1619,696.9,65760,115.9,126.1,514,0.927,28.99,30.57,12.93,2.43,4.69,2.08,0.793,1.091
8,2,2.84,106220,24120,1625,690.3,67080,120.5,131,529,1.117,30.27,31.79,12.67,2.59,4.74,2.19,0.828,1.092
8,3,3.61,106800,24260,1620,689.3,66580,121,128.6,536,1.07,29.59,30.43,12.77,2.58,4.65,2.19,0.822,1.06
8,4,3.32,106760,24260,1621,699.5,66690,116.9,127.9,522,0.971,29.91,30.48,12.29,2.51,4.65,2.08,0.822,1.133
8,5,3.84,105640,24110,1625,689.7,66620,122.4,128.6,531,1.046,29.59,30.59,12.58,2.58,4.5,2.4,0.787,1.039
9,1,2.93,105210,24260,1572,691.1,66080,113.1,127.5,526,1.058,29.42,27.88,12.64,2.417,4.54,2.19,0.702,1.077
9,2,3.32,105620,24210,1584,691.4,66820,116.8,129.8,541,0.995,30.61,29.09,12.74,2.46,4.65,2.16,0.791,1.098
9,3,3.79,106320,24360,1584,700.1,67140,119.4,128.2,544,1.08,29.75,28.85,12.35,2.43,4.64,2.07,0.796,1.088
9,4,4.02,105150,23810,1548,697.9,66650,125.8,132.2,524,1.019,29.7,29.04,12.37,2.47,4.74,2.11,0.727,1.077
9,5,3.8,106220,24350,1590,697.6,65620,112.9,124.5,521,1.074,29.32,28.53,12.42,2.526,4.69,2.31,0.798,1.019
10,1,3.24,106810,24740,1739,697.7,67820,121.1,125.6,515,1.098,30.02,33.55,11.89,2.663,4.55,2.2,0.894,1.071
10,2,3.15,106670,24560,1733,696.4,68560,129.4,130.5,554,1.041,30.28,32.99,13.04,2.601,4.76,2.31,0.989,1.115
10,3,4.04,106360,24280,1708,698.1,68620,125.1,134.8,544,1.018,30.75,33.55,12.89,2.64,4.77,2.38,0.903,1.014
10,4,4.15,105980,24460,1711,699.2,66960,124.2,123.9,518,1.023,29.33,32.99,12.71,2.596,4.63,2.24,0.843,1.114
10,5,2.93,107150,24650,1700.9,693.6,67170,123,126.7,520,1.032,30.08,32.77,12.83,2.669,4.67,2.2,0.876,1.075
11,1,3.01,105410,24570,1761,689,67540,125.1,125.3,521,1.019,29.91,33.59,13.17,2.73,4.63,2.18,0.914,1.063
11,2,3.46,106660,24610,1729,691.6,68390,134.8,132.1,555,1.105,30.81,33.94,12.56,2.61,4.78,2.25,0.877,1.062
11,3,3.43,105860,24530,1743,689.2,67270,119.2,127,524,1.016,29.84,33.89,12.98,2.645,4.66,2.35,0.851,1.044
11,4,3.2,106160,24370,1716,682.4,67380,124.8,130.3,527,1.061,30.48,33.77,12.17,2.64,4.63,2.19,0.859,1.067
11,5,3.23,106640,24490,1715,690.5,67390,128.9,129.6,536,1.014,30.15,32.81,12.87,2.622,4.69,2.31,0.825,1.055
12,1,2.86,105920,24700,1755,698,68720,120.8,128.5,527,1.116,30.47,33.23,12.7,2.68,4.53,2.27,0.862,1.066
12,2,3.28,106390,24660,1742,689.1,69050,123.3,133.6,537,1.012,30.93,33.69,13.07,2.66,4.73,2.37,0.863,1.123
12,3,2.99,106590,24910,1769,694.8,67870,124.4,126.9,517,1.024,30.44,33.13,12.71,2.73,4.69,2.36,0.896,1.048
12,4,3.59,107120,24620,1732,697.4,68310,128,132.6,535,1.029,30.94,33.13,12.68,2.61,4.78,2.13,0.902,1.101
12,5,4.6,106710,24570,1713,690.3,67930,121.1,131.8,528,1.087,30.94,32.43,13.04,2.56,4.79,2.36,0.892,1.054
13,1,3.63,107350,24770,1787,698.4,70110,135,134.6,571,1.03,31.32,34.69,13.07,2.67,4.77,2.26,0.953,1.087
13,2,3.09,107510,24970,1793,701,68630,123.8,127.6,532,1.083,30.73,34.57,12.59,2.643,4.66,2.53,0.945,1.067
13,3,2.76,108010,24820,1800,703.5,70290,129.2,135.3,549,1.015,31.75,34.41,13.07,2.77,4.85,2.49,0.871,1.072
13,4,3,106720,24930,1799.9,707.7,69260,123.6,125.5,523,1.015,30.54,34.41,13.06,2.768,4.73,2.24,0.889,1.088
13,5,3.32,107100,24890,1790,707.4,68760,121.7,126.4,531,1.143,30.49,34.39,13.06,2.668,4.68,2.5,0.901,1.011
14,1,2.64,107650,24830,1806,708.8,69300,128.1,129.1,526,1.069,31.1,34.33,12.52,2.83,4.81,2.37,0.956,1.067
14,2,2.15,107720,24900,1790,714.3,70340,134.7,131.4,541,1.04,31.13,35.46,12.63,2.81,4.83,2.41,0.958,0.989
14,3,3.58,107890,25110,1804,720,69620,124.7,127.2,534,1.005,30.81,35.02,12.84,2.86,4.77,2.34,0.925,1.107
14,4,2.86,108510,24930,1807.3,711.8,69280,124.9,129.5,523,1.17,30.66,35.11,12.53,2.86,4.83,2.5,1.002,1.035
14,5,3.68,108050,24810,1778,716.3,69330,127.5,129.4,532,1.15,30.85,34.56,13.23,2.68,4.84,2.38,0.93,1.051
14,6,3.05,107830,24630,1773,709.3,70250,128.2,133.8,560,0.98,31.22,34.35,12.94,2.74,4.73,2.54,0.997,1.104
14,7,3.12,107620,24980,1801,720.8,68960,123.3,126,522,1.072,30.16,33.98,13.35,2.728,4.91,2.49,0.91,1.064
14,8,4.5,108590,24840,1785,719.4,68660,126.6,127.4,547,1.034,30.5,34.2,12.4,2.71,4.74,2.46,0.95,1.093
14,9,3.2,109300,25020,1803,718.3,68830,120.3,129.5,551,1.17,30.88,34.65,13.31,2.67,4.83,2.26,0.928,1.038
14,10,4.4,109100,24790,1788,719.4,69650,127.2,132.6,562,1.051,31.42,35.27,13.44,2.74,4.73,2.21,0.94,1.109
14,11,3.46,108940,24630,1782,722,68880,129.3,130.8,525,1.017,31.42,34.95,13.15,2.77,4.77,2.6,0.925,1.065
14,12,4.19,108750,24930,1792,719.1,69300,125.4,127.8,541,1.068,30.56,34.62,13.6,2.66,4.82,2.31,0.879,1.102
14,13,4.4,107380,24680,1770,711.1,70520,125.2,133.2,567,1.02,31.14,33.69,13.09,2.73,4.89,2.38,0.857,1.051
14,14,3.8,107940,24670,1772,719.8,70240,128.1,132.4,555,1.013,31.02,34.39,13.1,2.73,4.88,2.23,0.985,1.023
14,15,3.26,108520,24860,1796,724.8,68940,125.5,125.8,530,1.043,30.17,34.13,12.53,2.686,4.73,2.41,0.856,1.073
14,16,3.62,108780,24730,1772,720.8,68680,121.2,128.5,535,1.064,30.56,34.88,12.9,2.8,4.73,2.35,1.022,1.064
14,17,4,108910,24880,1781,715.1,69120,129.4,130.8,558,1.211,31.03,34.49,12.26,2.76,4.9,2.46,0.907,1.112
14,18,3.16,108950,24870,1791,720.8,70100,129,130.9,543,1.085,31.04,35.09,12.33,2.77,4.83,2.32,0.97,1.065
14,19,4.13,108100,24780,1794,716.2,68990,125.6,128.3,516,1.033,31.12,34.65,13.12,2.85,4.75,2.51,0.955,1.041
14,20,3.9,108060,24800,1775,714,68860,122,130.5,547,1.088,30.88,34.86,13.66,2.77,4.83,2.53,0.956,1.104
15,1,3.02,108200,24740,1800,708.8,69180,121.5,130.2,541,1.13,31.3,35.29,12.78,2.79,4.74,2.38,0.931,1.006
15,2,4.2,108170,24480,1785,708.6,70570,127.6,135,561,1.15,31.13,33.59,12.31,2.82,4.79,2.54,0.964,1.127
15,3,2.93,108450,24710,1792,715,68530,128.3,127.2,527,1.104,30.73,33.57,13.08,2.72,4.7,2.23,0.904,1.095
15,4,3.02,109640,24960,1793,717.1,69560,117.8,129.7,537,1.05,30.98,34.37,12.09,2.81,4.79,2.39,0.883,1.118
15,5,2.78,109060,24690,1794,716.2,69190,124.6,131,529,1.026,31.18,34.74,12.71,2.74,4.65,2.41,0.931,1.099
16,1,2.67,107510,24900,1782,702.7,70930,129.3,134.7,568,1.09,31.41,33.56,12.19,2.7,4.78,2.22,0.884,1.107
16,2,2.95,107230,24800,1784,711.8,68890,118.1,127,530,1.045,30.11,32.82,13,2.686,4.68,2.33,0.94,1.039
16,3,2.72,108120,24750,1770,706.5,69620,122.6,131.1,540,1.15,31.57,33.39,13.28,2.76,4.81,2.49,0.899,1.141
16,4,5,107800,24850,1761,709.1,70450,125.8,130.1,548,1.04,30.96,33.35,13.79,2.78,4.61,2.46,0.97,1.137
16,5,3.79,108500,24910,1773,707.4,69650,124.1,132.2,569,1.16,31.52,33.45,13.06,2.71,4.77,2.43,0.899,1.062
17,1,2.8,107640,24860,1782,712.4,70040,120.7,129.6,533,1.02,31.35,33.56,12.6,2.76,4.74,2.34,0.849,1.119
17,2,4,107350,24730,1770,701.3,70220,125,134.6,559,1.06,31.37,33.74,13.19,2.74,4.72,2.38,0.904,1.091
17,3,3.69,107150,24750,1755,708.5,68490,121.3,127.2,525,1.094,30.29,31.86,12.87,2.77,4.73,2.28,0.868,1.131
17,4,4.1,107590,24860,1765.5,712.1,69060,122.5,128,520,1.102,30.63,32.5,13,2.644,4.66,2.35,0.908,1.088
17,5,4.24,107480,24980,1774,717.1,69010,119.1,127.2,525,1.064,30.94,32.27,12.69,2.692,4.73,2.41,0.984,1.1
18,1,3.24,107240,24910,1767,704.2,70340,126,132,523,1.08,31.73,35,12.95,2.8,4.67,2.41,0.913,1.082
18,2,3.38,108160,24960,1777,711.2,69780,120.9,129.2,524,1.033,31.43,35.08,13.28,2.77,4.77,2.24,0.903,1.084
18,3,4.8,107320,24760,1748.7,708.3,68690,132.2,128.5,530,1.057,30.43,32.37,12.35,2.69,4.69,2.34,0.897,1.072
18,4,3.13,107460,24690,1746,706.2,69880,130.4,132.3,547,1.09,31.23,35,12.88,2.74,4.81,2.35,0.908,1.103
18,5,2.43,108230,24880,1774,707.2,69690,121.4,130.5,547,0.998,30.94,34.47,12.61,2.78,4.79,2.38,0.926,1.113
19,1,2.89,105010,24280,1658,690.9,67230,124.7,126.6,531,1.065,29.77,30.29,12.22,2.59,4.66,2.11,0.832,1.06
19,2,3.76,104630,24130,1640,689.7,67750,117.5,127.3,519,1.05,30.07,29.88,13.06,2.47,4.64,2.3,0.854,1.084
19,3,2.7,105320,24400,1675,696.4,67120,119.3,124.6,518,1.022,29.5,29.81,12.61,2.59,4.6,2.23,0.761,1.039
19,4,3.4,106680,24410,1652,688.4,67290,121.6,128.2,534,1.07,30.7,31.2,12.62,2.68,4.74,2.42,0.843,1.138
19,5,2.99,105640,24250,1660,691.7,67910,121,130.5,522,1.06,30.79,30.54,12.03,2.58,4.61,2.38,0.78,1.061
20,1,3.73,106140,24410,1677,696.2,68660,121.9,128.6,533,0.946,30.45,31.27,12.6,2.66,4.73,2.27,0.941,1.114
20,2,2.84,107400,24620,1695,705.1,68490,122.9,127.2,517,1.152,30.81,31.54,12.89,2.63,4.65,2.25,0.903,1.047
20,3,4.3,106580,24280,1666,695.3,68610,127.8,131.3,541,1.06,30.99,29.93,12.41,2.55,4.65,2.4,0.874,1.077
20,4,3.3,106720,24270,1678,703.4,67380,122.2,125.4,530,1.099,29.95,30.46,12.29,2.53,4.72,2.17,0.806,1.071
20,5,2.84,106640,24220,1669,695.8,68290,125.5,130.9,540,1.04,30.68,30.97,12.64,2.55,4.72,2.32,0.788,1.028
21,1,3.69,106530,24400,1675,699.8,68480,120.8,129,542,0.943,30.52,32.21,12.34,2.67,4.52,2.18,0.787,1.098
21,2,3.7,106820,24530,1698,703.8,68560,116.5,126.3,527,1.03,30.11,31.92,12.82,2.69,4.7,2.43,0.855,1.079
21,3,3.41,106900,24370,1651,698.3,67060,116.4,125,532,1.065,29.47,31.89,12.77,2.6,4.51,2.13,0.862,1.029
21,4,3.06,106430,24430,1661,710.1,67140,123.1,123.8,503,1.06,29.89,31,12.93,2.57,4.65,2.19,0.837,1.097
21,5,3.8,107140,24320,1662,699.3,67920,122.3,127.3,548,1.104,30.51,32.07,11.96,2.71,4.64,2.36,0.847,1.083
22,1,3.21,106230,24600,1671,695.1,67940,116.8,127.9,527,1.056,30.65,30.86,12.07,2.59,4.6,2.03,0.781,1.116
22,2,2.54,106150,24580,1668,701.4,67820,120,124.9,512,1.04,30.49,30.82,12.9,2.641,4.72,2.07,0.776,1.019
22,3,2.35,106590,24470,1646,695.2,68250,122,129.6,536,1.041,30.48,30.47,12.86,2.57,4.66,2.35,0.848,1.118
22,4,2.9,105950,24280,1643,695.8,67660,120.9,125.6,541,1.023,30.32,30.52,12.34,2.7,4.66,2.17,0.776,1.063
22,5,3.53,107130,24410,1650,690.3,68240,113.7,127.8,519,0.92,30.57,31.33,13.45,2.58,4.73,2.21,0.859,1.074
23,1,3.33,105720,24370,1671,705.8,68030,123.1,127.5,527,1.13,30.4,30.5,12.74,2.55,4.63,2.35,0.882,1.043
23,2,2.19,105880,24220,1651,695.7,67410,116.8,126.5,542,0.98,30.41,29.91,12.67,2.48,4.62,2.29,0.79,1.087
23,3,2.56,106080,24170,1639,702.7,67790,119,127.9,539,1.05,30.45,30.04,12.63,2.54,4.56,2.23,0.76,1.058
23,4,2.7,105630,24010,1633,701.6,67470,119,126.3,524,1.041,29.73,31.1,12.86,2.545,4.77,2.17,0.834,1.091
23,5,3.73,106360,24330,1645,702.1,67660,119.9,126.8,507,0.982,30.19,30.88,12.72,2.526,4.61,2.2,0.761,1.098
24,1,3.2,106680,24460,1695,705.6,67910,115.8,125.7,523,1.022,30.37,31.95,12.8,2.63,4.77,2.42,0.857,1.068
24,2,3.04,107160,24270,1669,704.7,68580,127.7,130.1,535,1.07,30.46,32.37,12.4,2.62,4.7,2.23,0.803,1.093
24,3,3.26,107160,24380,1678,710.3,68240,121.8,127.5,540,1.09,30.29,32.09,12.36,2.61,4.63,2.25,0.854,1.172
24,4,3.1,107520,24370,1674,703.7,68710,120.5,130.9,555,1.08,30.5,33.05,13.02,2.63,4.82,2.14,0.795,1.119
24,5,2.87,107500,24350,1672,703.7,67700,124.3,128.4,538,1.13,29.89,31.55,12.18,2.63,4.61,2.47,0.907,1.097
24,6,2.97,107710,24470,1675,707.6,67720,119.2,127.2,524,1.058,30.38,33.07,12.27,2.55,4.67,2.32,0.838,1.069
24,7,3.1,106910,24210,1662,708.6,67690,121.5,126.5,517,1.045,29.77,32.51,12.56,2.56,4.65,2.21,0.807,1.1
24,8,4.02,107090,24370,1672,708,67000,122.1,126.3,534,1.088,30.2,31.67,12.96,2.661,4.74,2.18,0.816,1.114
24,9,2.88,107600,24340,1663,705.8,66960,112.8,127.2,526,1.16,30.06,31.95,12.09,2.6,4.59,2.16,0.788,1.1
24,10,2.97,107290,24480,1674,713.3,67450,116.8,127,544,1.018,30.4,31.85,13.19,2.71,4.75,2.43,0.882,1.046
24,11,3.5,107130,24080,1653,702,67910,124.5,130.6,544,1.07,29.82,32.21,12.66,2.59,4.68,2.2,0.831,1.122
24,12,3.04,107560,24230,1660,704.1,67450,118.5,127.6,535,1.107,30.08,30.21,12.25,2.59,4.78,2.16,0.75,1.078
24,13,3.03,106830,24350,1659,706.2,67880,123.4,129.1,543,1.21,30.17,30.3,13.01,2.65,4.78,2.33,0.799,1.177
24,14,3.05,107400,24410,1669,706,67090,120.5,124.8,522,1.105,30.11,30.27,12.58,2.63,4.74,2.28,0.796,1.065
24,15,3.46,107010,24230,1664,709.3,67310,121.1,127.7,525,1.006,30,30.74,12.51,2.6,4.65,2.28,0.889,1.125
24,16,2.84,107540,24260,1648,709.4,66220,119.4,123.9,527,1.095,29.3,30.8,12.22,2.595,4.71,2.36,0.827,1.148
24,17,3.63,108150,24510,1662,702.5,67430,122.9,128.5,557,1.1,29.98,30.6,12.49,2.67,4.71,2.15,0.838,1.095
24,18,2.49,107180,24340,1665,709.9,66590,117,125.1,520,0.983,29.02,30.46,12.87,2.59,4.84,2.44,0.815,1.054
24,19,3.26,108010,24530,1683,715.2,66490,116.7,124,533,1.018,29.36,29.96,12.97,2.56,4.7,2.31,0.79,1.032
24,20,3.63,108080,24550,1676,705.1,66950,122.2,128.8,545,1.084,30.09,31.65,12.24,2.65,4.75,2.48,0.829,1.107

File: Glass_data/GG_clean_results.csv
Piece,Rep,Li7,Na23,Mg25,Al27,K39,Ca42,Ti49,Mn55,Fe57,Rb85,Sr88,Zr90,Ba137,La139,Ce140,Nd146,Hf178,Pb208
1,1,3.14,105220,24450,1668,730,67820,116.2,125.6,525,1.053,29.59,31.45,12.4,2.61,4.69,2.25,0.899,1.073
1,2,3.59,107490,24640,1662,735.5,69420,116.7,130.3,554,1.068,30.31,31.43,12.33,2.686,4.71,2.31,0.786,1.135
1,3,4.3,108210,24660,1666,740.5,69280,116,128.8,553,1.075,30.13,31.98,12.23,2.66,4.68,2.23,0.866,1.057
1,4,4.35,107640,24540,1658,732.8,68710,117.3,127.3,553,1.091,30.4,31.85,12.2,2.63,4.62,2.24,0.86,1.048
1,5,4.44,107440,24300,1640,737.4,69040,126.8,128.8,539,1.114,30.08,30.68,12.48,2.57,4.77,2.18,0.805,1.105
2,1,3.9,106510,24290,1668,736.5,69320,124.1,131.1,531,1.09,29.92,33.08,12.56,2.67,4.7,2.22,0.863,1.066
2,2,5.6,106780,24530,1674,733.9,69580,122.9,126.8,544,1.14,30.68,34.22,12.41,2.55,4.73,2.1,0.837,1.068
2,3,6.6,105870,24440,1677,726.8,69870,124,128.7,539,1.041,30.23,31.85,12.85,2.62,4.68,2.33,0.8,1.059
2,4,7.4,105790,24450,1675,725.7,69820,112.5,131.6,548,1.016,30.45,31.59,12.44,2.63,4.74,2.1,0.856,1.035
2,5,7,106210,24530,1669,725.9,69760,122.2,129.7,552,1.055,30.17,32.34,12.56,2.6,4.76,2.44,0.888,1.083
2,6,7,106540,24050,1653,738.3,69840,119.9,131.2,548,1.06,29.89,32.1,12.81,2.73,4.67,2.33,0.823,1.107
2,7,6.8,107640,24210,1637,741.9,69280,120.6,131.3,561,1.098,30.8,32.33,12.01,2.68,4.61,2.2,0.92,1.15
2,8,7.4,107440,24220,1643,745.4,68250,111.2,125.7,531,1.084,29.65,31.66,12.23,2.54,4.67,2.38,0.849,1.073
2,9,7.7,108100,24200,1645,748.3,69460,121.2,130.6,563,1.077,30.06,32.25,12.02,2.69,4.71,2.38,0.9,1.089
2,10,5.4,108740,24100,1651,753.2,69040,124,130.8,556,1.049,30.18,34.97,12.81,2.61,4.84,2.52,0.95,1.132
2,11,5.1,108340,24240,1652,746.5,68470,116,127.6,517,1.064,30.3,32.34,11.72,2.59,4.71,2.37,0.87,1.118
2,12,6.6,106940,24240,1653,740.8,68570,116.2,127,532,1.013,29.67,31.98,12.43,2.59,4.7,2.24,0.91,1.115
2,13,4.8,107760,24320,1640,740.1,68900,120.2,130,540,1.14,30.89,31.34,11.88,2.65,4.61,2.46,0.859,1.076
2,14,6.1,107550,24340,1652,733.5,67990,117,127.1,534,1.108,29.96,30.81,12.18,2.54,4.49,2.29,0.844,1.099
2,15,5.6,109410,24400,1656,750.9,69150,118.6,132.6,573,1.064,31.22,32.52,12.07,2.673,4.6,2.42,0.915,1.068
2,16,4.5,108790,24180,1640,754.9,67800,126,128.7,530,1.035,29.32,32.34,12.56,2.64,4.84,2.25,0.883,1.116
2,17,4.44,109450,24070,1633,754.3,67930,117.9,129.9,559,1.111,30.19,33.95,12.53,2.52,4.73,2.38,0.888,1.12
2,18,4.5,109040,24290,1634,751.1,68030,122.5,130.1,561,1.18,30.12,32.68,12.75,2.52,4.84,2.32,0.897,1.088
2,19,3.88,109250,24430,1648,751.9,67770,118.9,129.7,543,1.133,30.16,31.93,12.92,2.52,4.8,2.17,0.852,1.11
2,20,3.14,110240,24420,1649,752.3,68020,120.8,128.8,550,1.14,29.93,31.73,12.2,2.53,4.81,2.28,0.842,1.091
3,1,3.47,106330,24340,1650,729.3,68740,129.8,132.6,540,1.08,30.45,31.17,11.98,2.52,4.66,2.39,0.76,1.076
3,2,3.03,107310,24580,1648,727.2,67810,122.6,129.8,544,1.046,30.04,31.12,12.82,2.6,4.58,2.21,0.86,1.02
3,3,2.28,106640,24560,1652,727.4,67440,120.2,128,539,1.05,29.77,31.23,12.59,2.67,4.72,2.32,0.838,1.059
3,4,2.65,107110,24330,1650,725.5,66640,119.3,127.9,528,1.1,29.39,31.37,12.88,2.56,4.65,2.37,0.889,1.027
3,5,3.17,107080,24370,1646,731.6,67820,118.1,127.5,533,1.12,29.82,31.18,13.41,2.48,4.7,2.32,0.767,1.028
4,1,2.65,106300,24550,1675,716.7,67690,114.6,127.9,513,1.061,30.01,31.5,13.31,2.53,4.62,2.49,0.926,1.088
4,2,1.75,105740,24670,1676,722.5,67170,118.7,126.4,526,1.129,30.28,31.51,13.27,2.52,4.62,2.4,0.896,1.099
4,3,2.78,106830,24540,1660,729.2,67410,115,129.1,543,1.045,30.29,31.84,12.56,2.58,4.78,2.25,0.798,1.135
4,4,3.16,106990,24530,1667,720.4,68250,124.2,130.5,554,1.029,30.66,31.96,13.67,2.74,4.7,2.44,0.97,1.105
4,5,2.63,106830,24690,1681,724.5,67760,121.8,130.1,537,1.205,30.42,31.96,13.13,2.55,4.75,2.53,0.779,1.077
5,1,2.34,105560,24320,1653,725.3,68820,129.5,132.8,549,1.11,30.73,31.24,13.54,2.65,4.79,2.07,0.87,1.103
5,2,2.59,105850,24700,1693,724.5,67960,123.4,128.4,524,1.059,30.26,31.97,13.58,2.6,4.71,2.5,0.997,1.044
5,3,2.1,106580,24600,1690,723.5,67690,130.3,128.9,536,1.12,30.04,32.24,13.51,2.66,4.8,2.3,0.812,1.096
5,4,2.1,106110,24370,1662,722,67330,123.5,128.2,535,1.118,30.22,31.09,14,2.57,4.71,2.39,0.814,1.087
5,5,2.83,106710,24640,1688,728.4,69210,128.3,131.7,543,1.027,31.08,33.22,13.26,2.64,4.65,2.35,0.97,1.107
6,1,2.78,105750,24750,1688,719.8,67920,119.3,129.4,527,1.068,30.48,31.73,13,2.65,4.68,2.23,0.794,0.986
6,2,2.97,105960,24680,1698,712.6,68280,118.5,127.3,521,0.988,30.71,31.67,12.49,2.7,4.72,2.12,0.859,1.065
6,3,3.56,105910,24290,1652,717.5,67550,120.5,128.7,528,1.097,30.15,30.61,12.2,2.57,4.52,2.33,0.802,1.052
6,4,3.74,106380,24310,1652,728.6,68750,122.5,131.3,556,1.09,30.51,31.49,12.45,2.67,4.69,2.2,0.93,1.082
6,5,3.51,106890,24410,1674,725,67630,119.5,127.5,544,1.062,29.79,30.78,12.09,2.62,4.69,2.36,0.756,1.017
7,1,3.27,104300,24330,1673,706.6,67360,113.6,125.7,508,1.03,30.16,31.23,12.92,2.59,4.59,2.28,0.736,1.019
7,2,3.42,105730,24600,1676,716.9,67750,120.2,127.8,526,1.122,30.59,32.09,12.19,2.52,4.69,2.36,0.85,1.119
7,3,2.33,105870,24360,1668,714.7,69220,122.1,130.9,529,1.043,30.84,31.64,12.43,2.59,4.72,2.39,0.868,1.05
7,4,3.94,106670,24210,1639,719.2,67950,126,130.5,532,1.084,29.84,31.51,12.45,2.54,4.62,2.28,0.85,1.071
7,5,3.96,105200,24380,1680,710.7,67850,118.5,128.4,544,1.057,29.9,31.78,12.76,2.64,4.55,2.4,0.813,1.042
8,1,2.82,104950,24460,1674,717,67480,120.2,125.6,532,1.04,29.79,30.3,11.83,2.49,4.55,2.14,0.759,1.12
8,2,2.81,105590,24270,1663,723.5,67180,126.9,128.7,555,1.01,30.45,31,11.79,2.6,4.82,2.49,0.903,1.043
8,3,2.95,105020,24430,1672,716.7,66910,116.3,125.9,523,1.04,28.83,31.16,11.26,2.56,4.61,2.16,0.805,1.021
8,4,3.54,106440,24520,1638,721.6,66510,116.5,126.9,532,1.02,29.47,31.01,12,2.48,4.66,2.1,0.844,1.088
8,5,2.31,105940,24180,1622,724.8,66270,124.3,131.8,562,1.16,30.3,30.31,12.11,2.54,4.75,2.3,0.826,1.082
9,1,3.05,106190,24270,1608,716,65340,120.3,127.8,537,1.02,29.26,28.46,11.72,2.44,4.47,2.31,0.779,1.141
9,2,4,107530,24160,1599,718.7,65420,118.1,130.1,552,1,29.46,29.99,11.9,2.45,4.57,2.07,0.842,1.089
9,3,3.55,105630,24210,1604,726.6,65740,119.3,128.7,516,1.14,29,28.3,12.33,2.62,4.49,2.4,0.792,1.044
9,4,3.11,106570,24050,1578,718,65000,115.6,126.8,537,1.044,28.7,29.37,11.72,2.3,4.64,2.07,0.78,1.085
9,5,2.25,106440,24180,1592,723.2,64770,114.3,125.8,523,1.073,28.63,29.87,12.07,2.45,4.65,2.21,0.716,1.032
10,1,3.55,104040,24790,1721,716.2,69600,123,127.6,540,1.021,30.61,32.75,13.28,2.64,4.61,2.34,0.825,0.995
10,2,3.19,103770,24610,1701,710.2,69660,124,127.4,529,1.089,30,32.01,12.93,2.54,4.51,2.41,0.89,0.959
10,3,4.33,104020,24920,1753,716.5,72610,132.8,132.2,542,1,31.55,34.77,14.15,2.88,4.71,2.3,0.94,0.986
10,4,3.8,104290,24780,1713,721.2,70970,121.2,128.5,532,1.055,31.09,32.58,13.16,2.68,4.7,2.33,0.836,1.038
10,5,2.88,104890,24720,1691,718.6,70690,120.6,127,521,1.009,30.33,32.67,12.92,2.61,4.71,2.12,0.924,1.068
11,1,4.04,102990,24950,1788,707.5,73630,129.8,131.7,539,1.13,31.34,34.7,13.52,2.73,4.73,2.46,0.9,1.121
11,2,3.47,103190,25010,1771,706.3,72630,128.3,127.7,524,1.009,31.93,34.15,13.36,2.77,4.6,2.54,0.885,0.953
11,3,3.65,103400,25160,1780,707.2,73440,131.1,131.2,539,1.06,31.83,34.2,13.8,2.79,4.65,2.42,0.845,1.025
11,4,3.06,104360,25070,1757,719.7,73100,134,131.3,532,0.987,31.48,33.98,13.65,2.84,4.56,2.51,0.802,1.105
11,5,3.1,104520,24930,1755,720.9,72760,126,129.9,515,1.039,31.38,32.86,14.17,2.72,4.71,2.54,0.92,1.066
12,1,3.49,102760,25450,1825,705.7,74960,124.5,129.6,540,1.001,31.96,35.21,12.7,2.84,4.65,2.5,0.969,1.074
12,2,3.13,102300,25320,1810,711.2,74170,120.7,128.9,527,1.064,31.8,34.08,13.97,2.88,4.68,2.32,0.88,1.041
12,3,2.7,103080,25220,1805,705.9,74310,125.5,130.8,532,1.09,32.19,34.5,13.12,2.79,4.6,2.43,1.03,0.999
12,4,2.77,103000,25090,1799,709.8,73070,125.2,127.5,522,1.09,31.91,34.09,13.57,2.7,4.64,2.51,0.943,1.029
12,5,3.3,104080,25140,1800,713.8,73480,126.7,128.5,527,1.079,31.65,33.54,13.8,2.68,4.64,2.53,0.86,1.072
13,1,3.09,102520,25650,1892,708.4,77180,125.8,131.3,554,1.06,33.15,36.61,13.63,2.87,4.8,2.71,0.98,0.993
13,2,2.93,103260,25830,1905,715,77490,126.7,131.3,535,1.11,33.67,37.4,14.36,2.89,4.82,2.42,0.98,1.032
13,3,3.39,103470,25540,1877,704,75670,126.4,131.2,534,1.03,33.31,35.67,14.12,2.76,4.68,2.66,0.888,1.021
13,4,2.31,102600,25560,1883,715.7,77420,127.6,133.2,530,1.003,33.96,36.06,14.09,3.02,4.74,2.58,1.15,0.986
13,5,2.8,103650,25730,1900,715.7,76490,137.3,133.1,563,1.06,33.4,37.7,15.21,2.94,4.9,2.41,1.03,1.071
14,1,2.07,102710,25660,1904,699.8,74370,126.1,128,505,0.99,32.37,36.7,13.75,2.87,4.58,2.4,0.997,1.013
14,2,2.39,103580,25610,1902,705,74230,128,131.6,526,1.02,33.3,37.4,13.54,2.98,4.89,2.64,0.92,1.051
14,3,2.11,103110,25600,1885,708.3,74230,131.3,131.7,532,1,33.07,38.9,13.08,2.93,4.74,2.54,0.92,1.074
14,4,2.12,103630,25500,1891,707.3,73700,127.5,128.1,528,1.03,33.08,37.5,14.12,3,4.8,2.57,1.02,1.007
14,5,2.51,103690,25420,1881,711.9,73690,134.3,132.5,556,0.97,33.45,36.73,12.45,2.93,4.73,2.41,1.04,1.092
14,6,2.62,103210,25510,1888,714.7,73240,136.1,128,523,0.994,32.71,36.19,12.99,2.94,4.67,2.63,0.958,0.986
14,7,2.74,104100,25670,1881,713.7,73800,136.1,130.6,534,1.08,33.01,37.65,12.52,2.95,4.68,2.62,0.99,1.014
14,8,1.77,103740,25600,1892,710.1,72820,125,126.5,515,1.046,32.81,37.1,13.23,2.89,4.68,2.53,0.956,1.028
14,9,2.49,104460,25510,1877,712.6,73680,130.6,133.7,545,1.04,33.76,36.8,12.89,2.9,4.82,2.56,0.96,1.036
14,10,2.18,103570,25490,1883,709.4,73010,134.7,128.9,510,0.929,32.82,36.2,13.5,2.84,4.73,2.54,0.942,1.07
14,11,2.89,103490,25410,1872,714.4,73920,132.3,133.9,534,1.1,32.94,37.3,13.6,2.83,4.92,2.46,0.91,1.061
14,12,2.88,103690,25160,1852,711.5,73630,134.6,132.4,523,1.02,32.57,36.08,13.93,2.93,4.9,2.52,1.08,0.984
14,13,2.24,103150,25480,1873,710.5,72310,134.1,128.6,498,0.951,33.02,35.82,12.4,2.88,4.72,2.44,0.899,1.103
14,14,3.35,103560,25510,1883,723.9,72910,127.4,128.3,503,1,32.11,36.09,13.89,2.88,4.71,2.66,0.919,1.017
14,15,3.75,103420,25450,1884,721.8,73050,123.5,127.4,526,1.03,32.66,36.18,13.39,2.76,4.65,2.49,0.98,1.076
14,16,3.51,104540,25570,1882,726.5,73270,131.6,127,520,1.02,33.06,36.4,13.09,3.05,4.88,2.67,1.1,1.116
14,17,2.93,104540,25600,1907,719.7,74240,132.3,128.7,537,1.05,32.9,36.5,13.28,3.06,4.87,2.55,1.04,0.994
14,18,3.1,104100,25600,1888,717,74030,133.9,128.1,534,0.939,32.89,36.4,13.62,2.91,4.72,2.5,0.979,1.057
14,19,3.71,104150,25510,1882,715.3,74140,132.9,132.1,546,1.042,33.44,36.78,13.32,3.01,4.64,2.29,0.89,1.008
14,20,2.44,103580,25400,1881,719.2,73350,131,129.1,520,1.07,32.67,35.6,13.08,3.05,4.73,2.57,1.02,1.056
15,1,3.2,102260,25530,1903,705.8,73550,138.4,129.3,533,1.03,33.16,35.9,14.28,3.02,4.78,2.85,0.96,1.128
15,2,3.1,101950,25030,1857,711.8,75440,135,133,555,0.96,34.31,36.7,13.93,3.06,4.77,2.64,0.99,1.031
15,3,3.02,103570,25560,1880,709.7,75020,134.4,132.4,543,1.08,33.36,36,13.26,3,4.83,2.55,0.97,1.002
15,4,2.5,103530,25620,1891,714.7,74860,121.8,128.8,520,1.07,33.56,37.3,13.34,2.96,4.81,2.64,0.98,1.091
15,5,3.09,103310,25410,1863,715.8,73840,129.3,131.8,533,1.08,33.21,36.8,14.17,3,4.7,2.3,0.924,1.057
16,1,3.03,101990,25140,1856,697.4,72940,126.8,130.5,523,1.05,32.58,36.5,13.67,2.83,4.74,2.31,1.03,0.989
16,2,2.45,102160,25510,1881,708,73210,125.9,128.3,530,0.935,32.64,36.33,13.34,2.96,4.68,2.33,0.86,1.042
16,3,3.54,102820,25400,1878,709.4,74730,131.4,132.8,538,0.98,33.15,38.1,13.58,2.91,4.7,2.65,1.05,1.062
16,4,3.54,103370,25400,1862,717,73570,124.8,130.4,554,0.94,32.74,36.38,13.22,2.82,4.65,2.8,0.93,1.043
16,5,3.55,103030,25260,1870,713.2,73790,131.7,131.9,535,0.98,33.03,37.14,12.88,2.99,4.67,2.68,1.12,1.077
17,1,2.92,103230,25250,1834,704.3,72410,124.1,129.9,535,0.96,32.2,35.1,12.61,2.9,4.78,2.4,0.822,1.023
17,2,3.37,102810,25440,1849,705.9,73160,141.5,129.1,519,0.99,31.8,35.62,13.41,2.95,4.66,2.28,0.96,1.043
17,3,3.61,103250,24980,1771,710.7,71990,124.2,132.4,513,1.02,32.42,35.2,13.39,2.75,4.64,2.62,1.018,1.084
17,4,3.8,103390,25220,1821,709.7,71980,129.9,127.5,527,1.1,32.15,34.22,13.12,2.84,4.64,2.26,0.886,1.008
17,5,4.2,104310,25070,1809,711.8,72560,132.2,131.3,529,1.12,32.77,36.4,13.14,2.89,4.69,2.53,0.87,0.995
18,1,3.42,103230,25630,1857,701.1,72950,124.7,128.1,522,0.96,32.14,37.2,13.1,2.91,4.67,2.59,1.01,1.019
18,2,3.43,102410,25320,1825,702.4,73570,130.5,131.9,534,0.96,32.23,36.9,12.26,2.87,4.83,2.45,1.06,1.072
18,3,3.26,103900,25110,1794,706.5,72290,125.4,132.2,540,0.99,32.54,35.9,13.33,2.87,4.75,2.58,1.04,1.032
18,4,3.37,103980,25090,1798,701.9,72940,131.2,132.1,526,1.11,31.9,36.7,12.21,2.94,4.67,2.38,1.01,1.094
18,5,3.8,103140,25180,1809,707.5,73240,125.9,130.2,509,0.94,32.13,36.2,13.76,2.84,4.82,2.29,1,0.979
19,1,2.66,104090,24550,1699,700.7,69870,120,131.5,521,1,30.74,32.8,12.83,2.71,4.53,2.33,0.83,1.048
19,2,3.52,104300,24610,1695,707.5,69430,123.1,130.9,541,1.12,30.85,32.9,12.21,2.74,4.83,2.13,0.85,0.974
19,3,2.69,104680,24720,1695,711.5,69660,121.4,124.2,504,1.06,30.17,33.6,12.69,2.61,4.55,2.45,0.93,1.078
19,4,2.81,104780,24520,1675,715.9,69830,112.1,133.3,541,1.04,31.02,31.93,12.3,2.66,4.78,2.07,0.95,1.062
19,5,2.78,105560,24650,1672,718.6,69120,118.8,127.2,508,1.07,30.59,32.72,12.86,2.57,4.6,2.56,0.89,1.081
20,1,2.63,104400,24500,1669,708.4,69210,120.7,129.1,530,1.05,30.55,32.6,12.41,2.79,4.71,2.36,0.843,1.033
20,2,2.13,105140,24800,1693,713.6,69660,119.5,129.6,522,1.11,30.37,33.1,12.68,2.57,4.65,2.2,0.87,0.977
20,3,3.29,105480,24510,1664,721.4,68550,113.6,128.9,505,1.02,30.14,31.68,11.7,2.53,4.67,2.1,0.89,1.055
20,4,2.24,105100,24770,1686,721.2,69700,130.4,130.3,552,1.04,31.08,31,12.02,2.5,4.46,2.23,0.87,1.073
20,5,2.62,104790,24510,1668,726,69650,123.4,129.7,540,1.02,30.73,31.91,13.55,2.55,4.92,1.99,0.87,1.005
21,1,2.84,104610,24660,1644,719.1,67550,114.5,127.4,531,0.97,29.64,30.53,12.39,2.59,4.64,2.1,0.87,0.976
21,2,2.37,105090,24550,1635,723.7,68060,122.1,133.9,558,1.06,30.84,30.34,12.22,2.57,4.63,1.97,0.801,1.054
21,3,2.75,105800,24530,1635,730.4,68200,120.3,127.5,540,1,30.65,30.7,12.85,2.59,4.74,2.34,0.87,0.926
21,4,2.84,105050,24340,1623,722.3,66760,119.4,128,530,1.05,30.22,30.14,11.5,2.49,4.63,2.19,0.728,1.087
21,5,2.78,106000,24440,1631,724,67380,121.8,129.4,534,1.15,29.46,30.47,11.74,2.5,4.41,2.09,0.805,1.036
22,1,2.35,105030,24870,1705,709.5,69290,117.1,128.7,500,1.12,30.83,31.7,11.94,2.66,4.72,2.12,0.83,1.018
22,2,3.01,104000,24710,1699,714.1,68520,123.6,128.4,530,1.08,30.68,32.3,12.26,2.61,4.67,2.41,0.74,1.059
22,3,1.51,104060,24640,1682,714.2,68310,119.9,128.5,530,1.07,29.65,31,13.29,2.66,4.55,2.22,0.86,1.005
22,4,3.3,105730,24740,1677,728.3,68990,120.7,128.8,529,1.02,30.77,31.1,12.59,2.6,4.66,2.32,0.84,1.09
22,5,3.33,106160,24740,1688,724,68990,121.2,126.9,526,0.933,30.1,32.5,12.55,2.71,4.72,2.04,0.79,0.968
23,1,2.75,104650,24330,1649,712.8,67920,124.4,127.7,533,1.19,30.21,30.8,12.39,2.49,4.5,2.03,0.86,1.041
23,2,3.34,104260,24540,1670,715.1,67350,111.5,125.5,504,1.14,30.11,30.7,12.43,2.53,4.72,2.13,0.798,0.995
23,3,2.67,105090,24530,1649,720,68880,126.2,132.5,540,1.1,29.89,31.6,13.14,2.67,4.73,2.52,0.86,1.016
23,4,2.93,105060,24250,1628,720.2,67750,125.3,130.7,528,1.15,30.08,30.73,12.6,2.52,4.53,2.11,0.79,1.062
23,5,1.61,104360,24240,1626,718.2,67740,117.8,132.1,525,1.03,29.8,31.3,12.91,2.62,4.71,2,0.88,0.985
24,1,3.9,104100,24330,1675,717.4,68450,123.1,127.8,526,0.93,29.79,30.8,13.08,2.65,4.6,2.17,0.8,1.036
24,2,3.3,104540,24450,1662,730.3,68050,119.7,126.9,532,1.01,30.29,31,13.35,2.67,4.65,2.22,0.86,1
24,3,3.8,104580,24220,1638,737.2,68310,123.4,130.4,539,1.24,30.15,29.9,12.98,2.51,4.63,2.43,0.72,1.008
24,4,5.6,105470,24250,1626,743.5,68610,121.8,130.8,545,1.04,30.44,30.31,12.24,2.61,4.75,2.26,0.75,1.06
24,5,4.3,105750,24430,1639,734.1,68410,127.9,129.1,544,1.06,29.95,30.6,13.12,2.48,4.68,2,0.84,1.036
24,6,3.4,105480,24240,1631,735.1,66850,117.3,126.8,523,1.024,29.08,30.24,12.15,2.6,4.49,2.28,0.799,1.035
24,7,5.5,106440,24560,1660,732.8,67160,115.4,129.8,525,0.96,29.5,30.7,12.59,2.49,4.52,2.18,0.86,1.116
24,8,5.6,106180,24300,1636,725.2,67070,121.6,129.5,539,1.09,29.9,30.5,13.31,2.57,4.56,1.92,0.84,1.031
24,9,4.2,105250,24200,1611,738,67380,123.1,130.4,548,1.08,29.72,31.33,12.74,2.43,4.44,2.2,0.8,1.051
24,10,3,106110,24020,1628,735.9,67140,121.9,131.8,540,1.1,29.9,30.19,13,2.36,4.72,2.18,0.84,1.057
24,11,5.7,106560,24270,1631,728.6,66450,119.5,126.7,524,1.07,29.53,30.5,12.4,2.55,4.79,2.14,0.84,1.062
24,12,5.6,106500,24260,1620,737.9,67900,127.5,132.2,559,1.18,29.81,31.3,12.31,2.49,4.66,2.32,0.729,1.026
24,13,5.8,106320,24150,1612,735.6,68510,121.5,134.5,547,1.09,30.34,32,12.43,2.6,4.56,2.01,0.8,1.102
24,14,4.5,107190,24220,1622,734.8,66690,117.8,129.3,566,1.17,30.06,30.48,12.55,2.43,4.45,2.42,0.74,1.129
24,15,4.3,106060,24000,1605,733.7,67200,116.7,131.4,540,1.1,30.59,30.8,13.26,2.54,4.61,2.43,0.74,1.123
24,16,3.9,106730,24400,1652,740.8,67170,112.1,129.5,516,1.05,29.75,31.6,12.45,2.57,4.62,1.96,0.775,1.099
24,17,4.2,105510,24360,1648,733.4,66630,107.5,127.7,532,1.18,29.91,30.41,13.03,2.44,4.44,2.08,0.776,0.997
24,18,4.5,105840,24200,1626,731.3,67180,120.5,128.7,542,1.04,29.84,31.6,12.62,2.49,4.63,2.06,0.808,1.058
24,19,4.1,106950,24470,1645,727.9,66690,122,127.3,526,1,30.03,30.74,12.62,2.38,4.5,2.14,0.75,1.047
24,20,3.9,106370,24370,1630,730.7,67500,116.5,127.8,536,1.1,30.69,30.7,13.1,2.52,4.61,2.12,0.85,1.085
