Repository: CSAFE-ISU/AOAS-2018-glass-manuscript

File: Glass_data/GK_clean_results.csv
Piece,Rep,Li7,Na23,Mg25,Al27,K39,Ca42,Ti49,Mn55,Fe57,Rb85,Sr88,Zr90,Ba137,La139,Ce140,Nd146,Hf178,Pb208
1,1,2.77,107280,24610,1622,743.4,67570,114.9,127.8,545,1.044,30.02,30.9,12.34,2.63,4.55,2.17,0.82,1.113
1,2,2.93,106760,24290,1620,732.1,67220,117.6,129.4,532,1.073,30.07,31.22,12.92,2.46,4.79,2.27,0.82,1.106
1,3,2.73,106500,24410,1639,726.8,68120,117.1,130,538,1.085,30.2,31.09,12.54,2.58,4.71,2,0.764,1.157
1,4,2.69,104740,24520,1632,715.6,67410,118,128.8,541,1.158,30.23,31.37,12.83,2.65,4.7,2.41,0.884,1.104
1,5,2.71,105670,24400,1624,723.5,67610,118.7,127.2,542,1.145,30.09,31.23,13.37,2.58,4.74,2.27,0.797,1.078
2,1,2.44,104790,24380,1639,715.7,68040,118.1,128.2,532,1.046,30.49,31.75,12.98,2.51,4.68,2.32,0.711,1.055
2,2,2.14,105200,24650,1667,717.7,68410,117.4,128.1,540,1.073,30.39,32.04,12.64,2.5,4.73,2.33,0.88,1.1
2,3,2.64,105870,24430,1649,719.5,68400,117.3,130.3,544,0.964,30.7,31.9,12.73,2.48,4.75,2.3,0.823,1.08
2,4,2.34,106340,24520,1641,714.2,68350,119.1,127.7,537,1.088,30.04,30.85,13.33,2.49,4.83,2.22,0.796,1.146
2,5,2.89,105980,24560,1644,721.9,68680,121.4,128.7,538,1.036,30.18,30.54,13.1,2.34,4.7,2.23,0.847,1.058
2,6,2.64,106600,24590,1665,719.1,68550,118,128.6,534,1.001,30.46,31.51,13.12,2.53,4.76,2.23,0.838,1.155
2,7,2.79,105600,24520,1664,727.6,68780,121,128.4,532,1.04,30.54,32.95,12.74,2.57,4.66,2.21,0.818,1.074
2,8,2.49,105520,24280,1644,716.7,67970,115.3,127.7,531,1.077,30.12,32.89,12.97,2.52,4.74,2.25,0.92,1.111
2,9,2.39,106820,24240,1637,716.5,67780,119.4,129.8,537,1.07,30.01,32.03,13.11,2.57,4.76,2.17,0.892,1.093
2,10,2.54,106130,24290,1634,719.6,67730,119,129.6,552,1.145,31.03,31.53,12.65,2.48,4.71,2.14,0.832,1.092
2,11,2.59,107000,24610,1652,726.7,68710,120.6,130.6,547,1.083,30.61,31.85,12.8,2.52,4.91,2.11,0.93,1.147
2,12,2.6,107100,24640,1657,729.6,67910,118.2,128.2,545,1.012,30.03,31.42,12.92,2.54,4.68,2.15,0.808,1.085
2,13,2.79,106810,24610,1643,736.2,67640,119.6,127.5,549,1.057,30,31.15,13,2.58,4.68,1.97,0.753,1.053
2,14,2.6,106800,24690,1649,728.5,67820,115.1,130,544,1.09,30.45,31.57,12.92,2.66,4.74,2.04,0.881,1.079
2,15,2.41,106700,24500,1641,722.9,67700,119.7,129.4,540,0.985,30.3,31.94,11.97,2.6,4.66,2.06,0.837,1.078
2,16,2.54,106700,24260,1629,721.4,67390,122.7,129.5,557,1.073,30.05,31.22,12.97,2.66,4.86,2.07,0.87,1.09
2,17,2.21,106800,24230,1639,718.8,67040,120.2,127.3,552,1.055,29.87,31.66,12.39,2.49,4.61,2.29,0.836,1.081
2,18,2.29,105900,24070,1625,719.9,67020,119.1,127.2,535,1.012,29.94,31.86,12.5,2.59,4.62,2.22,0.87,1.085
2,19,2.47,107200,24440,1638,715.8,68100,120.1,129.5,545,0.994,30.18,30.1,12.73,2.55,4.71,2.17,0.843,1.062
2,20,2.45,106800,24480,1653,724.4,67850,119.1,130.8,549,1.044,30.42,30.64,13.35,2.64,4.87,2.41,0.787,1.112
3,1,2.47,106230,24470,1650,706.3,67260,115.3,128.1,545,1.099,29.61,31.61,12.35,2.57,4.65,2.19,0.84,1.048
3,2,2.93,106100,24400,1647,702.3,67280,115.1,128.5,545,1.088,29.56,30.37,12.62,2.5,4.63,2.25,0.87,1.069
3,3,3.01,105960,24490,1645,703.3,67280,117.3,129.8,531,1.105,30.12,31.7,12.31,2.66,4.77,2.07,0.86,1.066
3,4,2.7,107370,24380,1638,724.1,67570,116.1,129.2,547,1.118,29.86,30.99,13.68,2.47,4.74,2.23,0.85,1.042
3,5,2.81,107170,24380,1650,715.1,67050,111.3,129.3,533,1.028,29.9,32.32,12.91,2.52,4.72,1.93,0.863,1.07
4,1,3.14,104920,24540,1652,707.7,68160,114.6,129.5,527,1.066,30.47,31.92,12.05,2.48,4.73,2.35,0.833,1.11
4,2,2.96,106600,24660,1654,711.3,68200,116.4,129.4,551,1.024,30.27,31.65,13.27,2.68,4.86,2.27,0.886,1.051
4,3,2.97,106150,24520,1658,713.6,68370,117.5,129.1,548,0.966,30.21,32.17,13.65,2.6,4.7,2.28,0.759,1.08
4,4,2.96,105750,24330,1659,708.2,68320,119.6,130.9,541,1.016,30.62,32.11,13.96,2.56,4.77,2.28,0.97,1.057
4,5,2.81,106350,24530,1649,702.8,68170,123.4,129.6,533,1.049,30.42,32.28,13.39,2.66,4.77,2.41,0.752,1.085
5,1,2.57,105680,24680,1668,710.6,68480,117,130.8,556,1.091,30.54,32.41,12.67,2.63,4.74,2.22,0.898,1.107
5,2,2.58,105920,24930,1686,707.4,68730,118.5,131.4,566,1.074,30.95,32.58,13.25,2.65,4.61,2.26,0.831,1.137
5,3,2.58,105920,24780,1662,703.3,68570,119.5,129.3,569,1.047,30.87,32.42,13.49,2.64,4.73,2.18,0.82,1.041
5,4,2.38,106330,24850,1659,708.6,67650,122.1,128.5,564,1.061,30.44,31.75,12.99,2.58,4.79,2.19,0.9,1.09
5,5,2.58,106600,24700,1665,711.7,68580,121.5,128.8,546,0.958,30.76,32.45,12.7,2.67,4.58,2.48,0.867,1.089
6,1,3.1,105900,24450,1600,700.7,66430,116.8,126.7,539,1.13,29.8,30.43,12.02,2.39,4.69,2.24,0.783,1.044
6,2,2.46,106070,24180,1624,702.1,67050,113.5,124.6,529,0.921,29.53,30.66,10.82,2.393,4.52,2.35,0.854,0.988
6,3,2.42,104780,24190,1628,706.8,66980,121.6,126.8,526,1.034,30.11,32.55,11.68,2.37,4.59,2.23,0.735,0.994
6,4,2.72,105210,24100,1602,707.5,66980,119.5,125.6,531,1.095,29.04,31,11.85,2.33,4.65,2.32,0.816,1.039
6,5,2.74,105730,24310,1623,716.6,67570,114.8,126.9,529,1.073,30.24,31.17,11.5,2.44,4.57,2.23,0.766,1.056
7,1,2.18,102500,24250,1660,701.8,68550,116.9,127.1,531,1.034,30.67,30.61,11.41,2.38,4.55,2.35,0.761,1.014
7,2,2.36,102900,24420,1671,691.5,68670,120.1,129.1,545,1.017,30.62,31.93,12.19,2.48,4.66,2.45,0.814,1.03
7,3,2.18,102800,24470,1676,693.2,68920,124,127.1,537,0.997,30.89,31.8,11.93,2.6,4.63,2.25,0.854,1.037
7,4,2.37,103300,24530,1678,692,68680,118.7,127.6,534,1.083,30.98,32.2,11.69,2.57,4.69,2.39,0.86,1.028
7,5,2.27,103800,24620,1687,694.2,68500,123.4,128.4,551,1.025,30.82,32.6,12.86,2.46,4.6,2.37,0.768,1.067
8,1,3.01,104200,24390,1646,702.3,67460,112.5,128.1,538,1.049,30.17,31.3,11.73,2.41,4.58,2.19,0.714,1.033
8,2,2.68,105330,24500,1656,705.7,67430,114.2,128.1,541,1.032,30.07,30.86,11.73,2.37,4.57,2.19,0.821,1.056
8,3,2.82,105300,24560,1655,707.3,68180,117.5,128.6,535,1.016,29.94,31.5,11.92,2.53,4.6,2.09,0.91,1.012
8,4,2.64,104800,24270,1639,702,67220,115.5,126.2,517,1.06,30.29,30.61,11.59,2.44,4.59,2.36,0.83,1.045
8,5,2.91,106200,24590,1634,720,67160,116.4,127.6,542,1.02,29.8,31.1,11.16,2.47,4.77,2.33,0.8,1.054
9,1,2.67,104010,24720,1685,699.5,68470,122.3,127.8,527,0.983,30.42,32,12.42,2.48,4.8,2.56,0.77,1.044
9,2,2.32,105230,24620,1669,708.7,68180,128.7,129.8,549,1.021,30.63,32.4,12.01,2.52,4.54,2.41,0.851,1.087
9,3,2.66,105310,24810,1653,711,68030,114.9,130.5,546,1.007,30.78,31.47,11.48,2.48,4.7,2.27,0.9,1.052
9,4,2.7,105700,24590,1659,707,68050,121.5,128.4,535,1.011,30.71,31.52,12.73,2.46,4.52,2.3,0.85,1.029
9,5,2.68,104830,24590,1662,713.5,68520,118.4,129.4,538,1.049,30.88,32.06,12.96,2.55,4.65,2.37,0.804,1.022
10,1,1.69,100910,24950,1763,682.1,71030,117,129.4,544,0.992,31.74,34.44,13.48,2.84,4.74,2.47,0.94,0.958
10,2,1.61,101690,25110,1763,687.5,70990,127.5,129.7,541,0.998,32.06,33.1,13.24,2.87,4.86,2.47,0.92,1.047
10,3,1.72,101140,24710,1765,687.1,71160,115.3,131.5,541,0.981,32.27,33.84,12.92,2.87,4.73,2.29,0.91,1.011
10,4,1.65,102480,25090,1762,682.7,71550,120.4,130.5,527,0.969,32.07,32.23,13.82,2.87,4.71,2.62,0.82,1.032
10,5,1.5,101260,24890,1758,687.7,70400,125.2,129.8,534,1.101,31.97,34.18,14.16,2.82,4.7,2.33,0.863,1.045
11,1,1.51,101920,24950,1753,670.2,70000,131,130.3,546,0.87,31.46,33.8,13,2.91,4.61,2.52,0.84,1
11,2,1.61,102570,25100,1759,687.7,70750,119.4,131.8,537,0.943,31.91,33.9,13.77,2.92,4.75,2.31,1.01,1
11,3,1.53,101190,25070,1752,680.2,70880,123.9,130.1,533,0.979,31.77,33.9,14.02,2.96,4.71,2.63,0.98,0.994
11,4,1.46,102880,24970,1744,702.1,70520,116.8,132.1,537,0.986,31.61,33.72,13.64,2.71,4.61,2.39,0.87,1.026
11,5,1.85,103330,24730,1731,697.2,69890,121.2,131,543,0.945,30.93,32.43,13.59,2.85,4.75,2.37,0.805,1.068
12,1,1.26,99870,25320,1851,673.8,73850,125.3,133.2,541,1.002,33.5,36.9,14.27,3.07,4.7,2.56,1,0.971
12,2,1.15,99840,25550,1846,678.5,74110,129.2,132.1,531,1.023,33.4,35.85,14.53,3.12,4.93,2.45,1.06,1.05
12,3,1.12,100430,25160,1828,675.8,72670,128.7,132.1,555,0.954,33.17,35.5,14.29,3.1,4.74,2.41,1.02,1.021
12,4,1.24,99750,25270,1837,678.6,73620,127.9,132.1,548,1.018,32.88,36.05,14.35,3.06,4.78,2.59,0.96,1.03
12,5,1.21,101040,25340,1836,681.6,73640,127.5,131.3,552,1.007,32.85,35.94,14.68,3.01,4.74,2.65,1.04,1.022
13,1,1.63,101020,25030,1797,674.3,72470,121.5,130.7,558,1.039,32.21,34.56,13.79,2.95,4.86,2.55,0.85,0.987
13,2,1.39,100520,25030,1791,674.4,71810,120.8,130.4,537,1.022,32.44,34.84,14.13,3.07,4.76,2.51,0.88,1.011
13,3,1.48,101230,24870,1782,673.2,71590,123.5,130.3,542,1.01,32.3,33.91,14.4,3.01,4.74,2.51,1.01,0.94
13,4,1.37,101570,24970,1761,679.7,71970,125.1,131.3,561,0.974,32.14,33.74,13.56,2.9,4.69,2.44,0.94,0.977
13,5,1.5,101580,24960,1765,675.3,71270,122,130.2,538,0.915,32.16,33.59,13.63,2.86,4.83,2.6,0.96,1.001
14,1,1.14,98660,25100,1805,670.3,71700,127.4,129.7,535,0.983,32.34,33.94,12.24,2.8,4.46,2.52,0.89,1.003
14,2,1.08,99750,25230,1839,683.9,73480,120,131.3,549,1.003,33.13,36.18,13.35,2.83,4.77,2.3,0.92,1.037
14,3,1.04,100170,25330,1838,688.1,73800,123.3,131.9,548,0.935,33.13,36.5,13.48,2.87,4.89,2.54,0.93,0.951
14,4,1.28,101130,25530,1838,686.9,72830,126.1,131.6,557,0.956,33.29,35.38,13.04,2.8,4.88,2.65,0.95,0.947
14,5,1.06,100280,25540,1829,686,73500,127.8,131.2,551,0.971,33.03,35.17,13.2,2.79,4.76,2.4,0.96,0.976
14,6,1.08,101640,25300,1822,683.6,72620,121.8,131.2,553,1.023,33.11,35.65,13.2,2.79,4.85,2.56,0.92,1.035
14,7,1.22,100960,25260,1818,686.7,72960,124.7,132.5,551,1.049,33.11,35.83,12.97,2.81,4.92,2.43,1,0.929
14,8,1.23,100460,25110,1803,688.3,71870,122.8,131.3,536,1.052,32.19,35.62,12.25,2.63,4.72,2.52,0.829,1.031
14,9,1.29,101330,25130,1805,680.8,72820,124.4,131.3,529,1.007,32.8,35.52,12.91,2.66,4.79,2.55,0.95,1.027
14,10,1.14,100260,25040,1811,687.2,72640,126.2,129,544,1.004,32.49,35.3,12.1,2.76,4.93,2.43,0.96,0.935
14,11,1.21,101020,25360,1827,691.2,72820,126.7,131.2,562,1.031,32.95,35.35,12.2,2.65,4.9,2.52,0.9,1.014
14,12,1.36,101940,25400,1820,695.6,73250,126.7,131.3,556,1.035,32.91,36.4,13.05,2.61,4.94,2.51,0.95,0.925
14,13,1.19,101230,25190,1834,698,73550,124.6,131.8,566,0.99,33.59,37.19,13.06,2.73,4.79,2.48,1.01,1.012
14,14,1.14,102050,25300,1834,691.3,73300,129.1,131.8,536,1.065,32.65,36.6,13.07,2.68,4.83,2.56,0.93,0.997
14,15,1.21,102180,25480,1823,695,72880,126.5,130.4,543,1.011,32.31,36.23,12.26,2.52,4.81,2.23,1.05,1.025
14,16,1.28,100910,24880,1808,682.6,72020,125.2,127.8,535,1.041,32.47,35.9,12.65,2.61,4.74,2.29,1.02,0.999
14,17,1.16,101750,25270,1816,684.4,73020,135.8,131.2,550,1.013,32.28,35.92,12.71,2.59,4.87,2.61,1.03,0.997
14,18,1.22,102080,25200,1829,692.3,73190,132.8,132,545,0.972,32.31,36.5,12.87,2.66,4.8,2.53,0.9,1.033
14,19,1.31,101050,25270,1823,702.6,72840,119.5,132.9,542,0.967,33.04,36.53,13.28,2.67,4.79,2.64,1.06,1.047
14,20,0.94,101230,25260,1831,693,73000,124.2,130.7,544,1.042,32.6,35.8,12.5,2.56,4.73,2.31,0.99,1.035
15,1,1.02,99720,25230,1846,674.3,73340,126.3,130.5,528,0.964,32.39,36.1,12.35,2.78,4.92,2.74,0.92,0.977
15,2,1.02,101010,25290,1849,684.7,73050,121.6,131.8,543,1.02,32.31,36.9,11.99,2.76,4.76,2.54,1.12,0.929
15,3,1.19,100360,25220,1846,681.3,73670,127.7,133.1,536,0.991,33.08,36,12.56,2.68,4.82,2.47,0.94,0.976
15,4,1.06,100630,25130,1841,686.9,72980,133.9,131.1,533,0.991,32.99,35.7,12.34,2.69,4.72,2.34,0.9,0.935
15,5,1.16,101210,24960,1833,687.3,72480,123.2,131.5,541,1.026,32.13,36.24,12.1,2.75,4.7,2.42,0.95,0.937
16,1,1.77,102510,24790,1751,681.8,70050,122.2,128.5,537,1.093,31.22,33.84,12.02,2.7,4.51,2.41,0.78,0.968
16,2,1.55,102810,24960,1767,689.6,70650,118.6,131.4,541,0.981,31.4,34.73,12.71,2.64,4.82,2.54,0.99,1.038
16,3,1.82,104420,24860,1738,695.2,69880,125.3,131.1,558,1.098,31.56,32.89,11.84,2.55,4.69,2.32,0.95,1.004
16,4,1.68,103360,24820,1738,695.3,70510,129.8,128.8,542,1.077,30.82,33.54,12.78,2.57,4.8,2.36,0.96,1.018
16,5,1.5,102270,24730,1755,684.2,69910,127.1,129.6,540,1.09,31.68,33.8,12.42,2.59,4.78,2.28,0.77,1.053
17,1,1.83,103020,24880,1748,703.1,69810,125.5,132.6,528,1.015,31.4,32.85,11.93,2.6,4.68,2.43,0.92,1.003
17,2,1.67,103440,25120,1771,704.8,71540,126.8,132.8,555,1.049,32.06,33.66,11.98,2.57,4.69,2.42,1.08,1.011
17,3,1.46,103070,25060,1761,690.5,70340,123.3,131.1,555,0.94,31.56,33.63,12.33,2.63,4.58,2.48,0.94,1.003
17,4,1.72,104050,25080,1757,708.8,70450,125.5,130,527,1.142,31.49,33.23,12.08,2.63,4.66,2.38,1.07,0.965
17,5,2.03,105900,24950,1724,707.1,69800,118.9,131.6,525,1.032,30.93,32.58,11.79,2.71,4.65,2.3,0.76,0.994
18,1,2.17,104150,24440,1683,695.3,67790,121,128.1,539,1.105,30.65,31.4,12.88,2.56,4.54,2.12,0.85,0.993
18,2,2.11,104810,24780,1699,709.5,69150,126.1,129,535,1.109,30.82,32.64,13.07,2.64,4.71,2.3,0.92,1.082
18,3,2.32,105510,24530,1668,701.5,67660,118.3,128.7,532,0.984,30.65,32.44,11.97,2.55,4.55,2.35,0.822,1.083
18,4,2.28,104390,24590,1685,699.2,68560,123.4,129.1,529,1.032,31.08,32,12.81,2.69,4.67,2.26,0.85,1.12
18,5,2.21,104510,24520,1683,706.8,68820,121.3,130,542,1.077,30.4,33.02,12.99,2.58,4.72,2.4,0.93,1.078
19,1,1.87,103000,24490,1701,701.5,69900,120.4,130.8,525,1.062,31.53,33.67,14.02,2.68,4.85,2.4,0.88,1.068
19,2,2.01,104180,24780,1698,702.7,69480,123.7,129.5,534,1,30.97,32.25,13.11,2.67,4.69,2.27,0.91,1.031
19,3,2.01,104370,24480,1695,702.3,68740,125.9,129.5,535,1.021,30.36,33.46,12.86,2.68,4.75,2.18,0.9,1.086
19,4,1.96,105050,24580,1690,710,69130,124.2,129.2,541,1.026,29.96,32.17,13.57,2.63,4.74,2.28,0.877,0.962
19,5,2.01,105020,24500,1679,710.8,68410,123.5,129.9,530,1.058,31.37,33.9,13.33,2.65,4.75,2.45,0.9,1.007
20,1,2.13,103970,24620,1684,698.4,68730,120.9,128.5,546,1.003,30.49,32,13.62,2.67,4.61,2.09,0.98,1.037
20,2,1.87,104510,24560,1678,710.5,68390,120.5,129.4,551,0.983,30.78,32.47,13.63,2.61,4.65,2.25,0.86,1.02
20,3,1.85,105210,24500,1670,704.9,68480,122.9,129.6,546,1.012,30.39,33.11,13,2.64,4.65,2.29,0.83,1.081
20,4,2.26,105360,24360,1663,719.6,69020,120.9,130.1,550,1.043,30.58,32.65,13.05,2.52,4.52,2.41,0.907,1.103
20,5,2.29,104730,24340,1674,705.8,68780,118.7,130.7,536,1.082,30.6,33.1,13.2,2.64,4.72,2.35,0.807,1.059
21,1,2.48,104650,24390,1644,705,67700,122.6,128.9,532,0.953,30.14,31.8,12.65,2.48,4.54,2.21,0.87,1.04
21,2,2.82,105980,24480,1646,703.4,67790,120.8,130.4,533,1.071,29.99,31.11,12.82,2.5,4.53,2.03,0.9,1.02
21,3,2.36,106120,24320,1641,721.5,67680,116.9,129,529,0.984,29.54,31.17,12.95,2.46,4.59,2.25,0.77,1.052
21,4,2.61,105660,24320,1635,716,67310,116.2,127.6,540,1.06,29.93,31.47,12.57,2.45,4.77,2.12,0.83,1.129
21,5,2.5,105900,24420,1633,713,67730,118.6,129.2,542,1.037,30.1,30.49,12.51,2.46,4.64,2.1,0.74,1.069
22,1,2.35,104020,24450,1673,695.8,69160,121.3,130.3,529,1.051,30.36,33.37,12.87,2.61,4.55,2.22,0.93,1.003
22,2,2.16,103480,24680,1684,700.9,69020,118.5,129.9,546,0.985,30.68,33.42,12.14,2.57,4.73,2.25,0.85,1.074
22,3,2.33,103370,24380,1660,696.3,68520,120.2,128,533,0.984,30.18,31.6,13.47,2.52,4.67,2.61,0.92,1.119
22,4,2.27,104140,24210,1667,706.7,69390,125.2,129.9,540,1.035,30.73,33.12,12.6,2.64,4.52,2.18,1.05,1.094
22,5,2.13,105420,24510,1674,703.3,69410,121,130.7,534,1.054,30.8,33.8,12.85,2.52,4.77,2.17,0.83,1.097
23,1,2.37,104360,24510,1655,689.4,67980,120.3,128.2,523,0.994,30.52,31.84,12.53,2.51,4.76,2.1,0.93,0.973
23,2,2.58,106950,24510,1645,694.8,68110,118.9,126.8,538,0.962,30.43,31.41,12.79,2.56,4.45,2.05,0.8,0.99
23,3,2.17,105630,24140,1639,709.2,67770,119.7,129.1,527,1.02,29.49,30.88,12.29,2.57,4.67,2.21,0.81,0.976
23,4,2.44,105140,24390,1636,710,67280,115.6,126.3,532,1.022,30.28,31.7,12.85,2.59,4.49,2.11,0.78,1.009
23,5,2.17,106700,24410,1634,715.7,68440,122,128.3,545,1.116,30.4,31.6,13.28,2.67,4.66,2.23,0.92,1.083
24,1,2.04,102590,24380,1671,687.6,69130,127.5,128.8,525,0.995,30.65,32,13.15,2.84,4.77,2.31,0.95,1.011
24,2,2.11,103670,24440,1683,687.7,68900,123.9,130.5,543,1.05,30.69,33.29,12.74,2.73,4.78,2.07,0.81,1.001
24,3,2.17,103600,24310,1651,702.8,69030,118.5,129.8,538,0.999,30.92,31.8,12.41,2.68,4.78,1.95,0.91,1.111
24,4,2.18,103910,24470,1673,690.6,69380,121.9,129.3,545,1.054,31,33.83,12.06,2.8,4.81,2.27,0.89,0.997
24,5,2.07,104330,24540,1673,693,68270,118.3,128,532,1.106,30.7,32.36,13.14,2.67,4.7,2.49,0.97,1.007
24,6,2.06,105890,24580,1676,707.7,69080,119.9,129.5,526,0.997,31.5,31.6,12.79,2.63,4.83,2.14,0.834,1.067
24,7,2.07,105100,24370,1689,705.9,68730,120.3,128.8,522,1.104,30.75,33.63,12.75,2.57,4.67,2.3,0.85,1.06
24,8,1.96,105500,24530,1684,701.2,68840,118.5,129.3,549,1.07,31.27,32.9,12.65,2.8,4.75,2.22,0.79,1.064
24,9,1.79,105540,24490,1683,703.8,69260,118.5,128.9,526,1.026,30.79,33.1,12.72,2.78,4.67,2.37,0.938,1.113
24,10,2.18,105750,24430,1653,707.3,68600,125,128.9,521,1.012,30.97,32.46,12.32,2.69,4.77,2.28,0.94,1.08
24,11,2.11,105830,24520,1669,710.6,69540,120.1,129.6,533,1.079,30.87,32.6,13.8,2.61,4.81,2.34,0.9,1.049
24,12,2.06,104400,24610,1684,708.3,69430,119.7,130,546,1.03,31.63,33.5,13.68,2.71,4.68,2.53,0.94,1.067
24,13,2.29,105810,25120,1687,708,69170,117.9,129.5,540,1.04,31.77,33.22,13.02,2.79,4.84,2.4,0.78,1.08
24,14,1.98,105590,24710,1685,713.7,68690,117.7,129.9,546,1.002,31.55,32.7,13.16,2.58,4.85,2.27,0.86,1.072
24,15,2.19,104220,24480,1679,709.2,69500,125,130.1,553,1.117,31.31,33.2,13.23,2.72,4.82,2.53,0.756,1.032
24,16,2.21,105290,24520,1683,703.9,69010,123,130.3,541,1.12,30.73,32.5,13.23,2.57,4.83,2.07,0.8,0.965
24,17,2.06,104810,24720,1691,708.5,69780,120.1,129.5,553,1.069,31.32,33.86,12.83,2.66,4.83,2.44,0.93,1.059
24,18,1.97,104990,24750,1692,720.2,69800,123.9,130.6,541,1.09,31.78,33.1,13,2.61,4.93,2.21,0.85,1.043
24,19,2.12,104690,24580,1690,715.1,70190,114.1,128.6,552,1.07,31.38,33.5,13.78,2.74,4.78,2.39,0.91,1.044
24,20,1.96,104440,24550,1687,698.5,68450,120.9,130.5,534,1.08,31.97,33.2,13.28,2.68,4.7,2.04,0.85,1.084

File: Glass_data/GL_clean_results.csv
Piece,Rep,Li7,Na23,Mg25,Al27,K39,Ca42,Ti49,Mn55,Fe57,Rb85,Sr88,Zr90,Ba137,La139,Ce140,Nd146,Hf178,Pb208
1,1,3.46,105110,23870,1636.4,704.5,66730,119.2,127,528,1.116,29.81,31.32,12.32,2.599,4.69,2.16,0.837,1.078
1,2,3.99,106370,24100,1640.9,702,67220,118.9,128.2,550,1.075,29.84,31.04,12.24,2.594,4.52,2.08,0.888,0.973
1,3,4.92,106060,23740,1628,706,66970,120.4,127,536,1.077,29.77,30.86,12.43,2.586,4.56,2.15,0.84,1.085
1,4,4.2,107240,23910,1609,707.8,66520,118.7,127.5,548,1.053,29.68,29.66,11.62,2.489,4.5,2.07,0.809,1.029
1,5,4.3,106070,23700,1594,716.4,66700,118.1,127.7,546,1.086,29.39,29.39,12.6,2.481,4.64,2.02,0.792,1.107
2,1,5.3,105960,24290,1643,704.6,67980,122.8,128.4,546,1.009,30.15,29.85,12.72,2.52,4.64,2.11,0.811,1.071
2,2,4.8,107240,24270,1660,711.4,69090,126.4,129.8,544,1.069,30.62,30.84,12.99,2.611,4.76,2.29,0.83,1.031
2,3,3.98,106350,24320,1647,708,68420,121,129.2,546,1.091,30.45,30.05,13.22,2.571,4.72,2.35,0.827,1.09
2,4,5.1,107310,24200,1637,710.7,67850,121.4,129.6,554,1.053,30.32,30.12,12.6,2.493,4.84,2.04,0.831,1.097
2,5,4.31,107490,24300,1637,713,67440,119.6,130.4,548,1.033,30.18,30.29,12.09,2.577,4.64,2.2,0.818,1.102
2,6,4.5,107140,24110,1645,713.3,67870,117.2,128.8,535,1.029,29.8,30.28,12.78,2.601,4.89,2.33,0.84,1.092
2,7,4.58,107600,24130,1640,716.4,67500,121.7,130,539,1.068,30.25,30.26,13.24,2.583,4.68,2.11,0.813,1.12
2,8,5.33,107540,24160,1639,716.9,67860,118.9,130.7,552,0.985,29.93,29.98,13.72,2.584,4.68,2.16,0.846,1.15
2,9,3.62,106480,24280,1637,712.5,67460,118.3,129.8,552,1.069,29.96,29.71,12.28,2.529,4.71,2.34,0.796,1.044
2,10,4.89,107740,24240,1624,723.2,67730,121.2,130.1,539,1.088,29.78,30.21,12.75,2.506,4.62,2.34,0.821,1.12
2,11,4.82,107650,24190,1637,724.4,67230,116.5,128.8,535,1.122,30.16,29.79,12.89,2.582,4.71,2.35,0.825,1.129
2,12,4.35,107750,24090,1641,708.5,67460,122,130.1,553,1.073,29.74,30.73,12.63,2.494,4.73,2.23,0.77,1.07
2,13,4.15,107340,24030,1628,718,66700,119.5,128.1,547,1.098,29.57,30.4,12.36,2.582,4.67,2.3,0.781,1.091
2,14,4.6,107870,23950,1625,715.1,66370,116.8,129.2,544,1.079,29.55,30.21,12.38,2.57,4.77,2.11,0.818,1.031
2,15,5.43,107340,24180,1627,714.8,66130,122.1,128.5,536,1.044,29.41,31.08,12.44,2.498,4.61,2.12,0.82,1.116
2,16,3.51,109000,24050,1644,713.2,66740,123.5,130.2,556,1.083,29.39,30.97,12.73,2.571,4.7,2.26,0.782,1.081
2,17,3.41,107070,23930,1643,707.9,66640,119.5,129,564,1.117,29.31,30.88,12.74,2.599,4.77,2.16,0.826,1.129
2,18,3.26,107690,24100,1654,714.3,66500,117,129.2,532,1.079,29.85,31.86,12.86,2.59,4.72,2.18,0.816,1.175
2,19,3.34,107130,23910,1635,712.3,66230,117.8,129.3,553,1.13,29.63,30.94,12.73,2.567,4.67,2.16,0.795,1.167
2,20,2.94,106970,23780,1626,714.7,66100,119.8,129,526,1.143,29.34,30.03,12.31,2.529,4.72,2.23,0.813,1.096
3,1,3.32,104640,23890,1669.1,694.4,66880,118.7,127.2,540,1.089,29.45,31.21,12.6,2.538,4.72,2.17,0.778,1.095
3,2,3.65,105450,24080,1671,697.4,66940,122,127,540,1.028,29.52,31.32,12.56,2.549,4.71,2.12,0.79,1.099
3,3,3.08,107470,24140,1664,702.7,66220,120.7,130.3,543,1.081,29.81,31.02,12.26,2.535,4.69,2.15,0.797,1.071
3,4,3.26,106320,23890,1657,698.5,66330,122.1,128.9,531,1.084,29.65,31.03,12,2.55,4.7,2.39,0.825,1.097
3,5,3.54,105670,23960,1645,703.4,66530,120.4,128,541,1.007,29.19,30.9,12.19,2.641,4.81,2.32,0.814,1.115
4,1,3.09,105550,24270,1674,690.6,66700,121.1,130,541,1.07,29.6,30.64,11.74,2.47,4.64,2.14,0.815,1.073
4,2,3.64,106380,24410,1678.4,697.2,67410,122.8,129.8,550,1.087,29.58,30.48,12.56,2.551,4.58,2.21,0.851,1.112
4,3,3.96,105560,24280,1666,690.2,66420,119.1,128.8,546,1.055,29.7,30.86,12.08,2.488,4.54,2.13,0.821,1.099
4,4,3.12,105520,24100,1670,701.7,67100,115.2,128,537,1.023,29.46,30.33,12.18,2.436,4.61,2.26,0.863,1.018
4,5,3.01,105490,24210,1670,697.5,66870,120,128.5,559,1.016,29.63,30.59,12.47,2.597,4.55,2.11,0.8,0.994
5,1,3.03,104470,23970,1671,699.2,66850,119.1,127.8,540,0.995,28.99,31.67,11.73,2.59,4.64,2.33,0.82,1.031
5,2,3.04,105180,24180,1678,693.3,67180,120.4,128.4,531,0.993,29.69,32.47,12.09,2.538,4.59,2.23,0.793,1.142
5,3,3.22,106290,24330,1673,695.8,66450,120.3,131.2,541,1.071,29.54,31.78,12.03,2.408,4.72,2.13,0.817,1.018
5,4,3.52,105390,24070,1667,696.2,66640,120.7,128.1,544,1.104,29.46,31.5,12.32,2.536,4.68,2.28,0.782,1.109
5,5,2.95,106040,24110,1669,707.6,66940,121.1,129.4,539,1.105,29.48,31.22,12.29,2.505,4.64,2.27,0.779,1.09
6,1,3.2,105110,24290,1669,690.8,66400,119.4,128.8,548,1.034,29.78,30.9,12.14,2.54,4.55,2.19,0.858,1.072
6,2,3.42,105300,24090,1648,693.8,66440,117.9,127.9,537,1.105,29.68,30.83,12.49,2.642,4.6,2.06,0.881,1.122
6,3,3.17,105790,24080,1649,690.5,66140,122.3,127.5,525,1.094,29.92,31.11,12.42,2.415,4.65,2.37,0.815,1.048
6,4,3.46,105720,24100,1654,696.6,66620,118.3,127.3,532,1.003,29.55,30.86,12.2,2.444,4.6,1.99,0.736,1.09
6,5,3.77,106250,24190,1664,700.3,66650,119.5,127.8,548,1.018,29.7,31.25,12.15,2.526,4.66,2.28,0.788,1.075
7,1,3.93,106640,24380,1655,708,67290,124.3,128.5,532,1.111,30.16,31.09,12.47,2.576,4.53,2.28,0.784,1.015
7,2,3.37,104360,23940,1638.4,708.5,66840,121.1,127.2,526,1.058,29.83,30.38,12.27,2.494,4.58,2.05,0.84,1.049
7,3,2.77,105880,24190,1642,698.8,66630,117,129.6,552,1.041,30,31.39,12.43,2.486,4.65,2.21,0.803,1.127
7,4,2.65,105840,24130,1634,699.2,66640,119,128.9,539,1.105,29.8,30.71,12.93,2.463,4.62,2.12,0.886,1.054
7,5,3.76,105560,24180,1632,700.3,66570,117.9,129.1,528,1.039,29.78,30.11,12.49,2.574,4.58,1.95,0.812,1.105
8,1,3.46,104330,24200,1647,701.6,67160,120.7,127.1,528,1.037,29.43,30.6,12.24,2.514,4.55,2.14,0.837,1.039
8,2,3.37,105020,24220,1653,704,67090,117.4,128.4,536,1.061,29.41,30.28,11.89,2.45,4.53,2.06,0.84,1.018
8,3,3.51,104010,23940,1620,705.5,66120,116.3,127,527,1.069,29.54,29.53,12.55,2.516,4.74,2.16,0.77,1.058
8,4,3.72,105630,24150,1639,704.4,66230,120.4,128.3,532,1.161,29.53,29.11,12.57,2.426,4.63,2.09,0.781,1.072
8,5,2.88,106110,24390,1645,708.6,66930,118.7,130.4,546,1.122,30.18,31.29,12.65,2.519,4.73,2.08,0.783,1.091
9,1,3.39,105800,24390,1687,699.1,67540,125.5,130.6,559,1.026,29.97,32.19,12.38,2.41,4.67,2.1,0.865,1.088
9,2,3.38,106070,24430,1688,706.1,67890,126.7,129.3,538,1.058,30.2,32.53,13.21,2.642,4.73,2.3,0.858,1.107
9,3,3.58,105340,24320,1664,699.4,66920,124.9,127.9,550,1.026,29.51,31.2,12.5,2.518,4.61,2.38,0.842,1.068
9,4,3.13,105310,24200,1657,704.4,66700,122,127.9,539,1.062,29.9,31.59,12.94,2.576,4.69,2.16,0.823,1.113
9,5,2.96,105040,24220,1658,710.5,67180,121.4,126,523,1.07,29.27,30.48,12.5,2.485,4.7,2.12,0.825,1.055
10,1,2.76,104440,24350,1690,701.8,67390,122,127.4,537,0.984,29.34,31.92,12.34,2.604,4.65,2.3,0.808,1.068
10,2,2.97,105360,24430,1691,703.2,67790,121.2,129.1,538,1.018,29.76,31.67,12.34,2.533,4.63,2.32,0.882,1.052
10,3,3.3,106080,24380,1680,699.2,67580,121.3,129.3,543,1.078,29.82,31.12,12.52,2.632,4.58,2.2,0.789,1.084
10,4,3.29,105600,24370,1684,702.3,67560,120.2,127.5,535,1.05,29.79,31,12.52,2.574,4.8,2.24,0.793,1.078
10,5,3,106350,24220,1685.4,703.8,67410,121.3,128.4,553,1.028,30.25,31.28,12.58,2.6,4.69,2.29,0.924,1.067
11,1,2.23,105880,24520,1700,704.1,68100,126,127.5,529,1.079,29.76,31.25,12.38,2.569,4.69,2.25,0.827,1.064
11,2,3.3,105780,24420,1702,706.6,68050,119.5,127.5,532,1.022,29.9,30.63,12.17,2.537,4.72,2.51,0.868,1.038
11,3,3.11,105740,24480,1706,711.3,67860,123.5,128.9,556,0.987,29.93,31.94,12.5,2.584,4.72,2.14,0.747,1.048
11,4,3.75,106140,24410,1686,710.6,67510,128.9,128.7,543,1.117,29.63,31.72,12.65,2.582,4.55,2.2,0.85,1.104
11,5,3.62,105550,24090,1672,710.5,66990,119.4,127.6,536,1.07,29.24,31.08,12.6,2.532,4.62,2.26,0.89,1.089
12,1,3.33,106130,24410,1708.4,713.3,67720,115.3,129.3,533,1.015,29.58,32.26,11.93,2.62,4.54,2.44,0.913,1.085
12,2,3.14,105230,24230,1699,714.3,67370,118.8,127.6,526,1.098,29.74,32.08,12.62,2.601,4.75,2.21,0.84,1.04
12,3,3.44,106150,24350,1711,719.3,67610,119.5,128.5,548,1.037,29.48,32.14,12.5,2.56,4.73,2.37,0.82,1.094
12,4,2.99,106530,24290,1690.3,715.8,67950,123.4,127.6,547,1.026,29.88,31.19,12.5,2.659,4.83,2.3,0.843,1.093
12,5,3.4,107040,24430,1687,718.3,67770,116.3,128.5,529,1.055,29.7,31.93,13.04,2.669,4.69,2.33,0.821,1.05
13,1,2.79,108150,24670,1741,719.1,68590,128.3,130.8,558,1.05,30.03,33.66,13.21,2.71,4.79,2.33,0.9,1.033
13,2,3.16,108040,24710,1754.4,723.6,68130,124.6,130.5,556,1.04,30.1,33.05,12.39,2.55,4.72,2.28,0.91,1.06
13,3,4,109050,24700,1744,723.9,68390,124.2,131.4,554,1.09,30.55,33.46,12.71,2.6,4.78,2.14,0.949,1.023
13,4,2.71,106150,24080,1702,717.4,67790,125.2,126.9,534,1.1,29.77,32.84,12.99,2.703,4.82,2.29,0.92,1.129
13,5,2.63,107470,24450,1728,717.7,67560,126.7,128.1,541,1.062,30.02,32.18,13.12,2.665,4.74,2.18,0.872,1.038
14,1,2.78,106830,24440,1756.9,727.2,68760,129.3,128.1,549,1.032,30.56,34.04,12.87,2.71,4.88,2.3,0.983,1.084
14,2,2.03,108230,24470,1742,723.6,68360,124.7,131.2,569,1.089,30.57,33.91,12.74,2.618,4.64,2.21,0.949,1.119
14,3,3.43,107710,24300,1722,725.4,67790,127,129.9,547,1.057,30.13,32.77,12.83,2.634,4.72,2.3,0.892,1.067
14,4,2.67,108010,24390,1706,722.6,67590,120.1,128.6,545,1.125,30.08,32.15,12.63,2.6,4.7,2.3,0.861,1.07
14,5,2.84,107530,24390,1716.7,730.7,67890,122.2,129.4,532,0.996,30.03,33.39,12.15,2.67,4.74,2.03,0.867,1.004
14,6,4.19,108840,24590,1738,726.1,68890,124.2,131.6,563,1.087,30.62,33.73,12.67,2.628,4.73,2.34,0.947,1.008
14,7,4.26,107420,24600,1723,723.3,68350,124.9,130.8,547,1.108,30.5,33.95,13.07,2.68,4.74,2.14,0.891,1.077
14,8,2.66,108960,24450,1722,727,68150,120.1,131.3,563,1.14,31.01,33.23,13.21,2.631,4.74,2.21,0.884,1.058
14,9,2.9,107320,24560,1722.8,726.4,68040,123.2,130.4,552,1.077,30.54,32.62,12.64,2.576,4.75,2.3,0.865,0.982
14,10,2.91,108070,24400,1726.3,734.9,68260,126.3,131.1,548,1.086,30.78,32.89,12.32,2.615,4.8,2.36,0.884,1.074
14,11,3.28,108870,24520,1717.5,730.9,67630,126.6,132,561,1.085,30.99,32.82,12.58,2.56,4.68,2.2,0.886,1.1
14,12,2.8,109050,24380,1714,730.9,67810,126.6,129.9,542,1.098,30.96,32.74,11.85,2.607,4.76,2.34,0.876,1.036
14,13,2.53,108040,24440,1724.4,737.6,68170,123.9,129.3,540,1.087,30.91,33.12,13.05,2.66,4.76,2.47,0.917,1.054
14,14,2.51,106970,24440,1715,732.5,68160,118.8,130.7,543,1.098,30.72,32.79,12.06,2.6,4.81,2.33,0.905,1.076
14,15,2.93,107780,24480,1717,732.2,67840,125.3,131.1,551,1.055,31.18,32.73,12.73,2.65,4.62,2.19,0.9,1.041
14,16,2.89,108500,24460,1711,725.9,67560,123.6,132,554,1.115,30.93,32.34,11.89,2.553,4.64,2.22,0.883,1.067
14,17,2.61,107780,24370,1718,723.8,67910,125.2,128.8,551,1.123,30.72,31.76,12.28,2.662,4.69,2.25,0.833,1.073
14,18,3.48,109130,24430,1713.4,722.6,67410,126.5,131.5,542,1.103,30.98,31.52,11.96,2.63,4.48,2.23,0.809,0.997
14,19,4.07,108710,24540,1719.1,733.7,68280,120,130.9,575,1.036,31.27,31.94,12.28,2.644,4.89,2.38,0.892,1.037
14,20,4.14,108110,24350,1718.2,727.4,67690,124.5,129.2,553,1.121,30.78,31.19,12.99,2.65,4.74,2.29,0.813,1.138
15,1,4.35,108000,24600,1746,721.8,68450,124.4,131.2,531,1.138,30.63,33.34,12.29,2.63,4.59,2.45,0.892,1.04
15,2,4.6,107640,24530,1743.8,717.7,68260,121.6,129.7,545,0.986,30.08,33.06,12.59,2.602,4.75,2.3,0.882,1.013
15,3,2.97,107900,24550,1725.3,718.5,67820,125.6,130.4,544,1.011,29.51,33.35,12.59,2.594,4.65,2.37,0.827,1.03
15,4,3.84,107620,24450,1722.2,718.5,67830,128.5,129.8,541,1.138,29.71,33.22,12.8,2.703,4.72,2.38,0.796,1.093
15,5,3.98,108210,24440,1728,724,68190,123.4,129.5,547,1.12,29.75,32.36,12.91,2.667,4.68,2.11,0.856,1.042
16,1,3.34,106810,24460,1731,718.1,68170,120.9,128.6,535,1.048,29.89,32.59,12.28,2.694,4.71,2.46,0.889,1.127
16,2,2.56,108390,24560,1736,718.3,67700,128.3,130.1,552,1.09,29.83,32.93,12.81,2.63,4.71,2.22,0.815,1.051
16,3,2.35,107360,24570,1737.1,720.7,68200,122.5,129.9,548,1.099,30.17,33.46,12.19,2.716,4.75,2.3,0.916,1.12
16,4,3.54,106880,24350,1721.2,716.6,68110,121.9,129.2,554,1.013,29.84,33.15,12.77,2.603,4.78,2.17,0.936,1.056
16,5,3.55,107180,24290,1699.2,716.3,67270,122.5,128.4,546,1.007,29.97,32.31,12.46,2.606,4.64,2.3,0.841,1.076
17,1,3.65,108560,24790,1750.5,719.3,68370,127.9,131.1,553,1.017,30.53,33.68,12.8,2.63,4.65,2.27,0.878,1.115
17,2,3.48,108570,24760,1748.6,714.6,68520,124.5,132.3,548,1.028,30.01,33.08,12.98,2.7,4.59,2.33,0.888,1.074
17,3,2.94,107980,24550,1727.3,721.2,68470,120.9,130.3,562,0.992,29.84,32.42,12.35,2.674,4.65,2.32,0.892,1.053
17,4,3.07,106490,24280,1713,714.1,67840,124.9,128,547,1.004,29.58,32.3,12.7,2.687,4.62,2.26,0.832,1.119
17,5,3,106330,24160,1700,719.9,67350,117.8,128.8,541,1.08,29.6,33,12.2,2.603,4.71,2.39,0.86,1.109
18,1,2.82,107860,24740,1746.4,721.1,67920,122.1,129.5,541,1.071,30.01,32.52,12.28,2.604,4.54,2.29,0.851,1.069
18,2,3.35,108610,24760,1737,715.7,68520,119.9,131.7,556,1.046,30.32,32.57,12.64,2.59,4.67,2.14,0.784,1.051
18,3,3.64,108060,24610,1713,715.2,67670,125,128.5,553,1.033,30.12,32.66,12.13,2.587,4.55,2.21,0.863,1.001
18,4,3,107950,24440,1708,715.9,68320,123.2,130.7,555,1.054,30.51,31.51,12.5,2.705,4.66,2.27,0.798,1.105
18,5,3.3,108620,24630,1726,723.9,68250,122.2,131.3,545,1.047,30.33,33.28,12.56,2.634,4.66,2.3,0.916,1.054
19,1,3.68,106990,24330,1683,720.5,67440,122.9,129,556,1.097,30.23,31,12.54,2.58,4.52,2.17,0.831,1.024
19,2,3.19,106770,24320,1677.2,718.6,67410,123.4,128.1,536,1.026,30.03,31.8,11.97,2.56,4.59,2.18,0.792,1.094
19,3,3.47,105530,23980,1648,716.7,66840,119.5,125.7,519,1.034,29.95,30.19,12.5,2.572,4.62,2.25,0.768,0.995
19,4,4.36,106410,24180,1641,714.3,66700,121.3,127.3,531,1.054,29.57,30.31,12.11,2.513,4.54,2.16,0.763,1.077
19,5,4.67,106070,24000,1635.3,718.1,66180,118.9,126.4,522,1.046,29.82,30.17,13,2.522,4.76,2.2,0.851,1.057
20,1,3.52,106280,24210,1676,713.1,67100,117.9,127.2,519,1.059,30.01,31.88,12.49,2.7,4.64,2.23,0.901,1.02
20,2,3.49,105560,24020,1668,720.9,67640,119.4,127.3,534,1.053,30.2,32.81,12.78,2.622,4.76,2.29,0.859,1.138
20,3,3.85,105520,23810,1638,710.2,66260,118.6,126.2,520,1.057,29.64,30.82,12.43,2.67,4.7,2.34,0.829,1.071
20,4,4.49,107670,24130,1640,718.1,66280,117.9,129,548,1.103,29.78,31.66,12.37,2.53,4.52,2.29,0.807,1.064
20,5,3.61,106110,23830,1635,721.9,66610,115.9,127.2,520,1.03,29.61,32.18,12.92,2.58,4.63,2.14,0.837,1.077
21,1,3.65,106800,24380,1694,717,67920,126.7,128.4,544,0.957,30.75,32.02,13.3,2.68,4.73,2.27,0.904,1.106
21,2,4.38,106720,24310,1682.6,712.5,67760,121.4,128.2,536,1.055,30.59,32.18,12.71,2.495,4.68,2.34,0.799,1.057
21,3,3.54,106560,24210,1677,721.7,67780,117.2,128.7,531,1.054,30.44,32.42,12.48,2.567,4.61,2.04,0.864,1.155
21,4,3.28,106580,24110,1666,716.4,67200,121.6,128.5,536,1.143,30.31,31.99,12.88,2.588,4.46,2.31,0.794,1.068
21,5,4.4,106960,24180,1671,724.7,67220,124.2,128.5,541,1.033,30.64,31.93,12.34,2.598,4.62,2.42,0.865,1.072
22,1,3.7,107480,24410,1690,719.9,67740,120.8,127.5,535,1.045,30.8,32.07,12.72,2.7,4.77,2.39,0.865,1.169
22,2,3.35,108120,24370,1681,725.8,68160,121.9,129.5,538,1.014,30.59,32.38,12.69,2.67,4.77,2.02,0.821,1.118
22,3,3.6,106620,24190,1682,726.7,68140,124.1,128,539,1.18,30.69,32.18,12.66,2.68,4.83,2.27,0.834,1.123
22,4,4,107500,24400,1670,720.3,67730,119.8,128.6,539,1.05,30.55,31.54,13.02,2.57,4.78,2.24,0.751,1.087
22,5,3.33,107770,24180,1653,713.1,66740,120.4,128,530,1.127,31.14,31.65,12.49,2.556,4.7,2.23,0.873,1.094
23,1,2.66,106160,24170,1670,697.4,66890,118.7,128.1,537,1.075,29.65,30.52,13.02,2.616,4.65,2.37,0.772,1.066
23,2,2.34,105630,24210,1660,707.2,66470,121.1,127.7,536,1.045,29.34,30.62,13.02,2.461,4.77,2.26,0.717,1.089
23,3,3.64,105360,23850,1643,698.3,65770,116.4,126.7,527,1.066,28.7,30.29,12.12,2.568,4.65,2.15,0.795,1.05
23,4,2.64,104590,23930,1637.2,701.8,66070,122.7,126.4,530,0.948,28.71,30.33,12.56,2.526,4.75,2.24,0.741,1.084
23,5,2.63,106470,24100,1654,700.2,66470,117.2,128,537,1.03,28.65,30.7,12.13,2.612,4.56,2.46,0.809,1.033
24,1,2.87,105650,23960,1669,702.6,66210,116.5,125.5,538,1.079,28.89,30.66,12.71,2.544,4.62,2.17,0.855,1.132
24,2,2.63,105220,23890,1653,699.8,65800,120,127.3,520,1.135,28.27,29.68,12.95,2.52,4.72,2.27,0.772,1.03
24,3,3.16,104640,23770,1650,700,65390,115.2,126.2,541,1.015,27.93,30.29,12.87,2.548,4.72,2.21,0.757,1.127
24,4,2.47,105670,23890,1651,701.7,65270,119.7,126.9,521,1.061,28.26,30.11,12.82,2.6,4.64,2.12,0.854,1.162
24,5,2.86,106670,23970,1655.3,703.9,65450,118.4,127.7,546,1.045,28.3,30.69,12.53,2.614,4.68,2.21,0.822,1.088
24,6,3.4,105170,23830,1635,696.3,65010,120.7,127.4,526,1.081,27.8,30.06,12.47,2.523,4.67,2.13,0.866,1.116
24,7,2,106150,23760,1625,705.4,64790,115.7,126,525,1.091,27.72,30.2,12.74,2.463,4.63,2.16,0.811,1.107
24,8,2.95,106400,23780,1619,702.5,64700,114.2,126.7,527,1.027,27.88,29.92,12.85,2.544,4.63,2.22,0.791,1.052
24,9,2.52,105250,23770,1627,702.1,65050,113.5,127.3,539,1.048,27.62,29.51,12.98,2.639,4.59,2.34,0.841,1.141
24,10,3.06,105920,23750,1630,699.5,64700,119.4,127.2,538,1.039,27.7,29.4,12.51,2.461,4.58,2.11,0.769,1.081
24,11,2.66,105520,23810,1637,703.3,64690,115.4,126.3,537,1.011,27.92,30.19,11.9,2.532,4.7,2.25,0.807,1.072
24,12,2.89,104460,23570,1618.2,697.9,64640,117,125.8,529,1.075,27.65,29.7,12.76,2.563,4.72,2.18,0.8,1.098
24,13,2.97,107340,24160,1657,702.6,65880,121.4,129.3,539,0.975,28.28,31.46,12.38,2.61,4.58,2.35,0.779,1.086
24,14,2.54,105900,23950,1650.9,708,66020,116.2,126.9,532,1.048,28.06,31.19,12.73,2.549,4.61,2.23,0.861,1.079
24,15,3.63,106730,24120,1646,709.5,65730,120.6,127.5,526,1.044,28.22,31.19,12.08,2.553,4.54,2.23,0.824,1.117
24,16,2.77,106960,24090,1652,715.8,65510,118.4,128.1,543,1.08,28.48,31.08,12.37,2.45,4.72,2.2,0.731,1.105
24,17,3.01,106040,23750,1618,708,64820,118.2,126.4,544,1.035,27.89,30.7,12.5,2.49,4.58,2.09,0.836,1.083
24,18,3.57,106380,23850,1631.1,716.4,65250,119.4,126.1,530,1.079,28.48,30.44,12.67,2.467,4.58,2.23,0.848,1.125
24,19,2.82,106530,23780,1617.6,710.4,65070,116.5,127.5,539,1.049,28.83,31.14,13.01,2.496,4.66,2.34,0.821,1.118
24,20,3.22,106800,23850,1622,713,65460,116.5,127.6,543,1.102,29,30.86,12.7,2.488,4.64,2.25,0.836,1.056
