Repository: CSAFE-ISU/AOAS-2018-glass-manuscript

File: Glass_data/GO_clean_results.csv
Piece,Rep,Li7,Na23,Mg25,Al27,K39,Ca42,Ti49,Mn55,Fe57,Rb85,Sr88,Zr90,Ba137,La139,Ce140,Nd146,Hf178,Pb208
1,1,2.81,105010,24290,1663,732.9,67440,114.1,127.7,534,1.14,30.26,29.94,12.3,2.52,4.65,2.2,0.756,1.142
1,2,2.7,105180,24390,1665,741.4,67820,113.3,125.9,521,1.046,30.72,30.27,12.3,2.61,4.74,2.28,0.75,1.096
1,3,3.04,106290,24440,1662,751.8,67620,121.4,126.3,522,1.117,30.55,29.87,12.63,2.58,4.71,2.17,0.72,1.141
1,4,2.79,107450,24370,1664.3,750,67260,118.2,126.5,527,1.094,30.61,29.71,13.18,2.6,4.77,2.24,0.702,1.121
1,5,2.77,107240,24650,1666,755.7,67680,113,128,523,1.128,31,30.07,13.2,2.6,4.65,2.15,0.678,1.133
2,1,2.74,105200,24260,1677,735.7,67950,116.8,125.2,505,1.034,30.56,28.9,12.89,2.65,4.56,2.16,0.613,1.132
2,2,2.26,105350,24290,1675,744.7,67560,116.7,125.9,505,1.132,30.85,28.08,12.84,2.588,4.69,2.31,0.752,1.122
2,3,2.91,106690,24470,1681,746,68270,117.5,126,509,1.118,30.65,28.12,12.56,2.6,4.73,2.3,0.708,1.125
2,4,2.73,106250,24430,1670,745.6,68120,111.3,126.4,516,1.18,30.76,27.46,13.34,2.57,4.71,2.39,0.61,1.114
2,5,2.82,106920,24330,1662,755.9,67510,119.2,127,496,1.144,30.56,27.54,12.89,2.63,4.7,2.27,0.677,1.123
2,6,2.69,106410,24180,1655,742.4,66900,116.5,125.7,495,1.124,30.79,26.78,12.97,2.66,4.69,2.14,0.724,1.157
2,7,2.73,106200,24240,1662,754.8,67550,118.9,125.7,501,1.054,30.85,27.54,13.29,2.7,4.81,2.39,0.714,1.131
2,8,2.6,106690,24390,1672,747.6,67790,117.5,126.7,496,1.133,30.92,27.85,13.47,2.63,4.72,2.14,0.762,1.16
2,9,2.63,106180,24350,1664,749.8,67760,117.3,125.6,486,1.135,30.32,26.97,13.3,2.54,4.69,2.36,0.729,1.143
2,10,2.71,106900,24060,1647,745.5,67200,117.6,126,508,1.142,30.62,27.38,12.76,2.59,4.71,2.53,0.697,1.117
2,11,2.87,106660,24330,1671,752.7,67270,119.8,126.3,502,1.136,30.32,27.25,12.72,2.7,4.72,2.33,0.795,1.122
2,12,2.75,107420,24370,1661.7,746.9,67610,117.2,126.2,494,1.05,30.5,27.48,12.78,2.63,4.57,2.22,0.776,1.131
2,13,2.38,106150,24530,1671,744.3,67880,116.6,125.9,510,1.004,31.09,28.2,12.97,2.65,4.82,2.25,0.808,1.107
2,14,2.48,107000,24490,1675,752.9,67440,116.4,126.8,497,1.088,30.81,27.79,13.28,2.65,4.72,2.31,0.83,1.125
2,15,2.55,106570,24240,1656,751.5,67460,114.8,125.1,494,1.066,30.14,27.62,12.52,2.57,4.7,2.2,0.744,1.173
2,16,2.44,106990,24300,1665,748.8,67170,122,127,516,1.131,30.49,28.36,12.47,2.63,4.69,2.41,0.794,1.099
2,17,2.61,106380,24140,1663,750.4,67510,113.8,125.7,517,1.104,30.04,28.43,12.48,2.63,4.64,2.2,0.761,1.151
2,18,2.71,106950,24350,1659,761.4,67440,117.1,126.5,510,1.147,30.34,28.26,12.76,2.5,4.72,2.27,0.724,1.155
2,19,2.38,106750,24150,1662,747.6,67310,114.6,126,516,1.12,30.59,28.77,12.98,2.62,4.61,2.32,0.78,1.084
2,20,2.56,106110,24220,1666,749.7,67420,117.6,124.5,522,1.109,30.16,29.68,12.76,2.56,4.76,2.51,0.85,1.19
3,1,2.71,105800,24540,1682,732,68100,117.4,125.9,548,1.07,30.66,30.46,12.8,2.6,4.65,2.43,0.767,1.103
3,2,2.81,106520,24720,1687.3,732.7,68070,116.8,127,552,1.062,30.76,31.27,13.37,2.63,4.67,2.29,0.798,1.111
3,3,2.75,106210,24700,1689.3,735,68060,117.6,126.3,561,1.11,31.02,33,13.2,2.64,4.6,2.43,0.917,1.053
3,4,2.51,106770,24630,1684,736.8,67860,114,124.6,576,1.143,30.62,32.37,12.58,2.54,4.66,2.17,0.797,1.082
3,5,2.5,107060,24710,1693,741.4,68040,116.1,125.1,584,1.106,30.39,32.63,12.88,2.74,4.71,2.31,0.87,1.086
4,1,2.94,105220,24410,1662.9,732,67410,118.1,125.1,564,1.135,30.29,31.25,12.97,2.62,4.57,2.16,0.833,1.054
4,2,2.66,105610,24350,1656,735.2,67220,115.1,125.5,590,1.023,30.17,31.1,12.82,2.56,4.6,2.13,0.844,1.116
4,3,2.5,106040,24420,1658,732,66580,116.6,124.6,571,1.156,30.07,32.69,12.82,2.56,4.67,2.14,0.935,1.091
4,4,2.87,106510,24610,1661,741.1,67650,117.8,124.9,576,1.027,29.7,31.64,12.64,2.57,4.58,2.14,0.855,1.135
4,5,3,105790,24290,1654,735.1,66670,115.4,124.5,593,1.098,30.11,31.44,12.45,2.5,4.68,2.07,0.828,1.094
5,1,2.36,105430,24420,1700,728.1,68150,119.3,124.7,587,1.073,30.58,33.08,13.13,2.58,4.62,2.3,0.835,1.071
5,2,2.62,104220,24500,1703,734.5,68960,123.9,125.3,586,1.131,30.54,33.58,12.98,2.71,4.59,2.38,0.859,1.111
5,3,2.4,105640,24440,1696,732.4,67540,118.8,125.4,581,1.028,30.56,32.46,12.86,2.69,4.5,2.35,0.817,1.153
5,4,2.56,104710,24350,1676,732.7,67510,117.8,125.9,579,1.034,30.2,31.78,12.69,2.56,4.71,2.16,0.845,1.068
5,5,2.47,106110,24560,1698,737.3,68330,115.2,126,578,1.1,30.75,33,13.25,2.61,4.62,2.3,0.9,1.073
6,1,2.99,105350,24680,1687,728.9,67630,119.5,125.6,537,1.071,30.94,29.95,13.12,2.58,4.52,2.16,0.736,1.008
6,2,2.45,104940,24800,1691,726.6,68520,112.3,124.9,529,1.051,30.61,29.44,12.78,2.68,4.57,2.23,0.839,1.065
6,3,2.39,105360,24610,1694,729.4,67490,116.1,125.6,536,1.095,30.47,29.46,12.82,2.53,4.74,2.38,0.68,1.084
6,4,2.57,105640,24480,1673,742.6,67860,116.3,126.4,537,1.055,30.71,29.46,12.73,2.64,4.64,2.31,0.714,1.101
6,5,2.56,105660,24640,1682,741.5,67790,115.7,125.2,529,1.1,30.78,29.17,12.81,2.6,4.54,2.08,0.738,1.043
7,1,2.75,103710,24690,1727,723.6,69320,118,127.3,517,1.098,31.53,29.59,13.44,2.7,4.84,2.48,0.787,1.056
7,2,2.45,103500,24520,1718,720.7,68760,121.5,126.6,530,1.058,30.88,30.33,13.36,2.81,4.58,2.46,0.764,1.055
7,3,2.88,104000,24570,1707,723.8,68830,114.9,125.7,518,1.049,30.5,28.95,12.68,2.59,4.68,2.19,0.733,1.083
7,4,2.86,105310,24660,1706,728.2,69260,124.2,126.5,519,1.11,31.25,29.98,13.13,2.59,4.6,2.56,0.705,1.079
7,5,2.28,104900,24620,1706,723.8,68520,116.8,125,501,1.084,30.75,29.52,13.15,2.56,4.63,2.07,0.683,1.017
8,1,2.75,104180,24680,1679,720.4,67510,112.1,125.3,498,1.036,29.96,27.87,12.34,2.55,4.53,2.31,0.8,1.026
8,2,2.71,104970,24630,1677,736.1,67940,118.4,125.8,498,1.141,30.04,28.92,13.23,2.64,4.67,2.49,0.731,1.051
8,3,3.04,105020,24550,1683,731.6,67900,120.1,126.2,506,1.044,30.42,29.81,13.2,2.63,4.59,2.23,0.746,1.106
8,4,2.82,106120,24570,1675,734.2,67540,114.1,126.1,509,1.056,30.45,29.11,12.78,2.61,4.63,2.01,0.69,1.099
8,5,2.61,106050,24650,1682,730.3,67480,112.4,125.3,501,1.083,29.88,29.05,12.36,2.49,4.49,2.29,0.711,1.045
9,1,2.19,103320,24450,1695,725.5,68210,112.3,124.9,503,1.098,30.46,30.32,12.14,2.6,4.64,1.98,0.781,1.022
9,2,2.55,103750,24560,1684,724.6,68420,121.1,124.9,503,1.042,30.55,30.18,13.34,2.6,4.74,2.12,0.75,1.102
9,3,2.44,105000,24450,1691,729.4,68990,113,127.3,514,1.024,30.69,31.22,12.91,2.66,4.62,2.32,0.683,1.102
9,4,2.47,104140,24430,1697,729.4,68760,116.7,125.7,502,1.056,30.83,30.78,13.15,2.58,4.65,2.3,0.771,1.052
9,5,2.83,106280,24610,1692,726.1,68190,116.6,126.6,515,0.97,30.49,31.28,12.25,2.51,4.71,2.19,0.727,1.102
10,1,1.95,100350,24790,1808,701.2,71720,128.4,126.2,535,1.068,32.26,32.97,14.13,2.87,4.72,2.33,0.94,1.05
10,2,1.98,101810,24930,1801,701.9,71220,122.9,127.3,573,1.15,32.25,31.88,13.6,2.8,4.69,2.36,0.834,0.998
10,3,2.14,101570,25090,1818,709.9,72090,119.8,126.6,562,0.98,32.33,32.53,13.88,2.82,4.71,2.45,0.829,1.04
10,4,1.97,102540,24980,1812,708.8,71590,121.7,126.5,558,1.115,32.06,31.89,13.07,2.74,4.66,2.35,0.787,1.018
10,5,2.01,101920,24940,1801,711.8,71840,121.8,126.9,576,1.031,32.26,32.21,13.23,2.85,4.87,2.44,0.936,1.066
11,1,2.17,100580,25030,1828,687.8,72320,128.9,126.8,565,1.027,32.45,32.8,13.31,2.69,4.61,2.47,1.04,1.058
11,2,1.54,101830,25160,1823.1,696.6,71690,121.2,127,579,1.044,32.22,31.88,13.2,2.92,4.71,2.23,0.793,1.043
11,3,1.94,101410,25120,1827,699.9,71950,123.4,126.4,583,1.01,32.68,32.37,13.41,2.81,4.76,2.61,0.846,0.976
11,4,1.65,101190,25110,1807,700.4,71830,122.5,126.6,577,0.982,32.49,32.43,14.4,2.77,4.68,2.26,0.882,1.064
11,5,1.86,101490,25150,1837,701.6,72860,118.4,126.5,565,1.053,32.82,35.68,13.49,2.88,4.8,2.42,0.97,0.953
12,1,1.6,100300,25250,1841.3,697.6,73050,127.8,128,570,1.039,33.22,32.37,14.01,2.93,4.83,2.26,0.858,1.057
12,2,1.62,101430,25110,1834.1,698.8,72080,118.1,126.2,565,1.033,32.36,32.17,13.17,2.8,4.56,2.35,0.726,1.043
12,3,1.84,101480,25170,1839.9,697.3,72640,125.5,126.9,580,1.019,32.45,32.37,13.24,2.92,4.77,2.43,0.869,0.993
12,4,1.74,101800,25190,1848,700.4,72440,125.7,126.9,568,1.04,32.63,35.13,13.16,2.78,4.9,2.57,0.839,1.014
12,5,1.9,102170,25310,1824.3,698.7,72660,122.8,127,550,1.069,32.62,33.91,13.68,2.81,4.61,2.45,0.857,1.037
13,1,2.23,100520,25070,1843.4,684.4,72100,123,126.2,544,1.043,32.61,32.91,13.28,2.78,4.63,2.37,0.92,1.008
13,2,1.58,100920,25220,1849,686.9,72260,122.4,127.2,550,0.973,32.6,32.71,14.03,2.69,4.85,2.25,0.911,1
13,3,1.8,100870,25160,1835.4,684.9,71410,118.8,125.7,550,0.997,32.32,32.72,13.11,2.7,4.63,2.38,0.757,1.017
13,4,1.95,100960,25140,1834,697.8,72480,120.2,127.2,550,1.072,32.07,33.67,13.25,2.79,4.61,2.32,0.831,1.049
13,5,1.63,101000,25130,1841,696.9,72960,122,126.6,560,1.063,32.64,33.55,12.93,3.01,4.68,2.39,0.86,1.045
14,1,1.53,100770,25240,1837.1,688.3,72310,124.7,127.7,539,1.031,32.37,34.53,13.47,2.79,4.74,2.29,0.87,1.005
14,2,1.68,100820,25370,1861,687.1,72900,118.9,127.5,538,1.11,32.77,34.7,13.1,2.85,4.64,2.56,0.98,1.042
14,3,1.77,100660,25360,1857,688.7,73200,121.1,128.1,530,0.993,32.6,35.16,13.33,2.87,4.56,2.06,0.921,0.979
14,4,1.68,100960,25330,1861,696.2,74060,123.7,129.9,544,1.03,33.55,35.27,13.44,3.04,4.83,2.52,0.971,1.078
14,5,1.75,101380,25340,1853,685.6,72270,121,127.2,519,1.018,32.63,35.12,13.52,2.88,4.77,2.32,0.97,0.964
14,6,1.68,100080,25240,1836.4,692.6,73160,117.4,126.4,527,1.035,32.5,34.22,13.13,2.82,4.66,2.47,1.03,0.934
14,7,1.67,101330,25380,1835.1,690.4,72070,120.8,126.9,530,1.005,32.31,32.65,13.13,2.78,4.69,2.46,1.01,1.086
14,8,1.71,101730,25270,1838,698.9,71950,124.4,126.7,526,0.999,32.48,34.69,14.38,2.77,4.68,2.37,0.93,1.03
14,9,1.77,101850,25230,1838.8,694.9,71980,122.8,127.6,519,1.019,32.19,34.12,13.61,2.8,4.61,2.48,0.97,1.016
14,10,1.7,101700,25390,1839,696.3,72440,120.7,127.4,521,1.023,32.39,32.26,13.43,2.79,4.75,2.37,0.89,1.024
14,11,1.89,102010,25170,1835,698.4,72210,122.7,126.4,521,1.064,32.47,33.58,13.61,2.88,4.66,2.34,1.03,1.056
14,12,2.09,101730,25360,1845,700.2,72620,123.7,129.4,535,1.093,32.74,34.15,13.31,2.71,4.67,2.45,1.027,1.017
14,13,1.76,100770,25350,1845,700.4,72860,120.8,129.3,526,1.022,32.94,34.42,13.26,2.82,4.71,2.54,0.98,1.013
14,14,1.9,100670,25230,1834,699.1,72920,117.2,127.9,514,1.081,32.62,33.23,13.51,2.87,4.79,2.35,0.959,1.031
14,15,1.97,102880,25210,1838,700.4,72020,124,128.1,525,1.082,32.71,32.32,13.77,2.75,4.63,2.63,1.04,1.031
14,16,1.9,101870,25210,1833,703,71760,121.9,126,524,1.056,32.16,33.45,12.73,2.68,4.59,2.46,1,0.978
14,17,1.73,102470,25430,1835.6,702.4,72220,120.5,128.6,526,1.064,32.22,33.54,13.58,2.75,4.75,2.5,0.99,1.074
14,18,1.83,102400,25280,1831,704.1,72000,120.8,127.3,523,1.078,32.56,32.42,13.12,2.75,4.65,2.33,0.95,1.072
14,19,1.73,102100,25120,1822,709.5,71880,121.3,127.9,522,1.07,32.21,32.17,13.68,2.72,4.8,2.4,0.86,1.046
14,20,1.95,102350,25290,1833,713.8,72630,119.3,129.1,517,1.066,33,33.53,13.31,2.79,4.79,2.52,1.08,1.04
15,1,1.73,101500,25130,1819.6,698.6,71490,117.8,127.5,535,1.065,32.37,31.99,13.79,2.75,4.67,2.41,0.881,1.052
15,2,2.09,100910,25250,1836,706.8,72660,120.3,128.1,524,1.088,32.07,31.84,13.46,2.73,4.68,2.44,0.94,1.047
15,3,1.86,101360,25020,1814,708.3,71850,119.8,128,548,1.066,32.57,33.89,14.02,2.8,4.49,2.41,0.785,1.063
15,4,1.91,101970,25080,1822,711,72160,124.7,127.8,530,0.992,32.75,33.83,13.26,2.86,4.79,2.52,0.859,1.017
15,5,1.69,102490,25380,1829,706.5,71890,124.6,126.9,550,1.023,32.54,32.89,13.63,2.92,4.63,2.45,0.733,1.03
16,1,2.12,102390,24920,1776,708.5,70190,120.1,126.5,534,0.987,31.61,32.26,13.52,2.79,4.59,2.27,0.797,1.062
16,2,1.96,102060,24930,1787,720.2,71680,118.3,128.2,556,1.029,31.8,33.62,13.31,2.67,4.7,2.53,0.797,1.033
16,3,2.15,103500,24700,1742,729.1,70300,119.8,126.9,543,1.055,31.07,31.93,12.85,2.64,4.75,2.35,0.66,1.022
16,4,1.86,102540,24790,1763,719,71050,120.2,127.5,566,1.028,31.92,33.44,13.41,2.76,4.72,2.47,0.755,0.993
16,5,1.95,103540,24920,1784,723.6,70890,123.4,127.2,552,1.092,31.65,31.9,12.79,2.79,4.67,2.44,0.797,1.056
17,1,2.19,103650,24770,1752,719.3,69560,123.8,126.6,578,1.102,31.38,32.55,13.07,2.59,4.69,2.16,0.82,1.153
17,2,2.22,104240,25000,1768,722.7,69980,121,127.3,568,0.914,31.49,33.58,12.89,2.85,4.74,2.29,0.77,1.062
17,3,2.17,104930,24800,1727,723.7,68840,116.7,127.6,559,1.04,31.18,31.88,13.01,2.66,4.69,2.12,0.82,1.056
17,4,2.1,104500,24910,1744,726.1,70330,119.1,128.5,563,1.008,31.74,33.22,13.06,2.72,4.62,2.26,0.734,1.132
17,5,2.43,104230,24830,1755,730.7,70640,115.8,128.2,559,1.035,31.19,33.31,12.94,2.64,4.78,2.32,0.81,1.047
18,1,2.26,104350,24590,1706,726,69040,114,126,561,1.072,30.9,30.24,12.97,2.56,4.59,2.5,0.74,1.07
18,2,2.2,105170,24760,1710,736.2,68590,111.1,126.7,545,1.002,30.51,31.19,13.36,2.52,4.68,2.01,0.76,1.13
18,3,2.68,103820,24450,1687,743.8,69270,117.6,128.2,560,1.14,31.09,29.94,13.07,2.67,4.77,2.26,0.874,1.121
18,4,2.8,105840,24750,1707,729.3,69100,115.8,127.8,548,1.05,31.2,30.59,13.18,2.64,4.68,2.12,0.94,1.083
18,5,2.46,104730,24600,1709,736.7,69010,120.1,127.2,557,1.095,30.55,31.04,13.43,2.64,4.58,2.31,0.8,1.131
19,1,2.72,105410,24500,1682,742.8,69070,118.7,127,541,1.059,31.37,28.95,12.89,2.61,4.68,2.23,0.77,1.08
19,2,2.28,105110,24480,1695,749.5,69090,116,126.6,514,1.065,31.06,28.85,12.86,2.66,4.68,2.22,0.688,1.108
19,3,2.56,105430,24850,1716,737.2,69130,119.1,126.3,527,1.021,31.19,29.06,13.2,2.61,4.72,2.33,0.785,1.037
19,4,2.89,106480,24620,1687,756,68670,122.4,127.7,508,1.131,30.73,28.12,13.28,2.6,4.74,2.07,0.82,1.099
19,5,2.52,106580,24570,1687,747.4,68930,119.9,127.5,530,1.098,31.16,27.75,13.32,2.53,4.77,2.15,0.91,1.073
20,1,1.95,103860,24610,1717,722.6,69120,119,126.1,524,1.032,31.03,29.5,13.13,2.69,4.75,2.3,0.861,1.087
20,2,2,104780,24590,1716.6,735.8,69250,119.7,126.2,509,1.104,30.88,30.53,13.21,2.7,4.67,2.41,0.93,1.081
20,3,2.31,105790,24750,1720,727,68780,118.4,126.5,502,1.101,30.59,30.38,12.7,2.55,4.64,2.13,0.913,1.001
20,4,2,105120,24760,1728,730.7,69350,122.2,127.6,506,1.08,31.13,29.93,12.86,2.62,4.62,2.33,0.76,1.026
20,5,2.49,104720,24680,1714,731.9,69410,113,126.2,489,1.014,31.37,29.86,12.9,2.59,4.75,2.17,0.88,1.063
21,1,2.5,105220,24650,1692,734.9,69480,118.9,126.7,504,1.097,30.66,28.85,12.83,2.66,4.7,2.15,0.86,1.142
21,2,2.54,106320,24480,1691,733.2,68060,113.4,126.1,498,0.997,30.23,28.67,12.74,2.65,4.65,2.45,0.85,0.999
21,3,2.15,105270,24500,1680,740.4,68310,109.7,125.9,494,1.108,30.13,29.39,12.52,2.56,4.57,2.42,0.94,1.093
21,4,2.3,106750,24580,1679,740,68120,115.8,126.1,505,1.093,30.01,28.91,12.68,2.56,4.55,2.23,0.88,1.121
21,5,2.34,106480,24400,1692,741.7,67960,113.5,124.9,500,1.073,30.64,29.15,12.88,2.58,4.74,2.23,0.91,1.099
22,1,1.88,103880,24720,1737,722.1,69670,120.6,127.5,497,0.993,30.8,31.08,12.53,2.79,4.76,2.07,0.95,1.054
22,2,1.95,104340,24800,1735,719.2,70020,115.8,127,500,1.055,31.13,30.41,13.23,2.69,4.62,2.32,0.81,1.096
22,3,2.1,104390,24610,1740,726.8,70110,117.6,127,489,1.066,31.28,30.91,12.94,2.65,4.77,2.4,0.96,1.056
22,4,2.05,104010,24550,1732,722.3,69940,120.1,127.5,497,1.037,31.09,30.44,13.5,2.65,4.64,2.28,0.86,1.088
22,5,2.12,105610,24910,1749,715.8,69270,120.1,127,511,1.075,31.31,30.78,12.74,2.52,4.64,2.41,0.959,1.119
23,1,2,103850,24840,1738,713.4,70070,116.6,128.4,554,1.08,31.79,31.19,13.23,2.58,4.67,2.25,0.77,1.052
23,2,1.87,104270,24910,1749,721.8,70370,120.2,127.3,574,1.08,31.09,32,13.6,2.68,4.8,2.28,0.81,1.098
23,3,2.11,104790,24940,1752,715.3,69810,117.1,125.9,563,1.076,31.06,31.37,12.81,2.65,4.69,2.24,0.902,1.045
23,4,1.84,103960,24880,1737,723.2,70860,116.7,128.5,575,1.035,31.29,31.88,13.6,2.71,4.73,2.31,0.86,1.073
23,5,1.99,105340,24890,1750,724.2,69640,122.6,127.2,584,1.073,31.4,32.11,13.18,2.59,4.7,2.48,0.684,1.064
24,1,1.77,103520,24710,1743,721.8,70340,111.9,128,574,1.025,31.9,31.66,12.96,2.78,4.66,2.29,0.756,1.063
24,2,1.95,104830,24790,1735,713.7,69700,113.2,126.3,580,1.039,31.25,31.75,12.91,2.69,4.64,2.28,0.778,1.046
24,3,1.83,104340,24730,1750,726.5,70420,121.8,127,593,1.021,31.32,31.54,13.55,2.65,4.75,2.17,0.8,1.082
24,4,1.78,104670,24730,1744,719.1,69890,118.5,125.4,599,1.02,31.51,30.75,13.56,2.56,4.56,2.08,0.63,1.075
24,5,1.93,105190,24760,1737,719.5,69430,116.7,126.2,593,1.014,31.85,31,13.33,2.57,4.59,2.36,0.658,1.075
24,6,2,105370,24660,1745,719,69770,116.8,126.4,611,1.04,31.41,30.4,12.9,2.65,4.74,2.39,0.76,1.083
24,7,1.91,104960,24550,1737.9,729.4,69940,112.4,126.7,582,1.108,31.68,31.82,13.26,2.73,4.64,2.38,0.81,1.121
24,8,2.22,104420,24490,1721,735.4,70570,119.7,127.9,583,1.113,31.47,32.19,13.66,2.76,4.89,2.36,0.642,1.044
24,9,2.11,105000,24620,1729,730.4,70040,114.8,126.9,594,0.989,32.02,31.43,14.2,2.65,4.72,2.31,0.758,1.056
24,10,2.01,104070,24560,1725,732.2,70210,118,128.8,590,1.019,31.84,32.22,13.26,2.66,4.77,2.47,0.704,1.113
24,11,2,104500,24550,1727,735,70660,119.6,129,583,1.028,31.57,31.5,13.13,2.71,4.79,2.21,0.673,1.076
24,12,2.08,105470,24730,1744,730,70350,120.9,127.5,598,1.111,31.88,31.34,13.57,2.78,4.78,2.27,0.685,1.119
24,13,1.93,103950,24680,1746,729.4,70230,127.7,126.4,589,1.128,31.43,30.96,13.77,2.82,4.67,2.75,0.728,1.032
24,14,1.83,105190,24850,1731,719.4,69150,118.9,127.2,580,1.105,31.44,31.88,13.43,2.73,4.72,2.59,0.7,1.045
24,15,2.43,105840,24730,1730,738.4,70580,117.7,127.3,609,1.1,32,30.1,13.58,2.76,4.75,2.39,0.77,1.1
24,16,1.94,104720,24650,1748,735.4,70160,123.5,126.1,554,1.054,31.9,31.51,13.13,2.7,4.81,2.49,0.712,1.102
24,17,2.24,105980,24820,1741,724.1,69450,120.7,126.6,583,1.17,32.05,31.52,13.77,2.6,4.81,2.46,0.792,0.984
24,18,2.22,104140,24620,1747,732.8,70120,120.6,126.2,566,1.065,31.35,32.67,13.13,2.83,4.76,2.38,0.86,1.158
24,19,2.2,104830,24670,1739,724.1,69930,123,125.4,568,1.092,31.35,32.29,13.68,2.66,4.86,2.16,0.737,1.009
24,20,1.92,105130,24830,1739,728.6,69860,116.6,127.2,556,1.079,31.22,32.6,13.29,2.66,4.8,2.22,0.77,1.039

File: Glass_data/GP_clean_results.csv
Piece,Rep,Li7,Na23,Mg25,Al27,K39,Ca42,Ti49,Mn55,Fe57,Rb85,Sr88,Zr90,Ba137,La139,Ce140,Nd146,Hf178,Pb208
1,1,3.18,106020,24030,1634.8,709.6,66470,109.7,125.7,544,1.045,30.17,29.41,12.39,2.518,4.71,2.19,0.754,1.091
1,2,3.4,107560,24150,1625.3,706.9,66330,108.8,126.2,548,1.08,30.72,28.96,13.33,2.61,4.71,2.06,0.786,1.109
1,3,3.08,107180,24120,1621.6,712.6,66330,122.6,126.4,549,1.113,31.83,29.16,13.18,2.56,4.74,2.07,0.83,1.073
1,4,4.05,107540,24060,1620,716.6,66840,113.8,124.7,544,1.135,31.73,29.49,12.91,2.66,4.68,2.02,0.806,1.179
1,5,3.23,106610,24080,1618.8,719.3,67140,115.5,125.1,536,1.112,32.13,30.28,12.86,2.73,4.75,2.04,0.758,1.175
2,1,2.97,105600,24160,1664.3,715.4,67450,116.8,126.1,542,1.103,32.61,31.28,12.38,2.87,4.65,2.32,0.83,1.13
2,2,2.64,105420,24130,1668.5,717.5,68050,117.6,126.4,544,1.115,33.41,30.47,13.48,2.63,4.68,2.16,0.849,1.16
2,3,2.85,104960,24140,1657.1,713.2,67910,117,125.7,553,1.108,33.32,31.23,13.02,2.74,4.71,2.4,0.82,1.108
2,4,2.76,105100,24290,1650,707.2,67970,116.8,125.3,548,1.098,33.48,29.21,13.5,2.78,4.81,2.32,0.76,1.153
2,5,2.82,105530,24000,1636.9,708.3,66880,113.6,124.9,536,1.067,32.95,28.3,13.36,2.82,4.68,2.24,0.88,1.113
2,6,2.9,105260,24080,1635.8,721.8,67740,111.4,125.9,551,1.159,33.79,31.17,13.17,2.84,4.77,2.37,0.858,1.144
2,7,2.98,105950,23940,1631.4,727.1,67120,114.5,125.4,541,1.103,33.03,29.99,13.01,2.68,4.76,2.39,0.836,1.175
2,8,3.06,106440,23870,1622,736.3,66780,115.8,125.2,533,1.058,32.88,30.56,13.17,2.77,4.7,2.29,0.876,1.151
2,9,3.12,106440,24130,1632,734.1,66680,119.2,124.9,533,1.091,33.02,30.44,12.69,2.74,4.65,2.13,0.806,1.157
2,10,2.62,106170,24050,1642,737.3,67600,114.7,126.3,557,1.105,32.8,30.52,12.72,2.66,4.71,2.33,0.762,1.212
2,11,2.72,106030,24170,1629.8,725.3,67230,119.6,126.8,533,1.164,32.86,30.92,12.62,2.72,4.71,2.07,0.85,1.2
2,12,3.1,106040,24100,1618,724.8,67270,111.7,125.6,538,1.122,32.38,29.22,12.81,2.73,4.68,2.21,0.78,1.144
2,13,2.66,105490,24050,1633,719,67170,110.1,125.6,522,1.061,32.42,29.25,12.76,2.77,4.84,2.2,0.769,1.161
2,14,2.7,106220,24050,1648,731.9,67170,110.7,127.4,540,1.122,32.27,30.29,12.97,2.66,4.79,2.34,0.881,1.195
2,15,2.81,107060,24010,1622,731.5,66270,117.3,124.6,550,1.115,30.93,30.86,13.35,2.64,4.68,2.26,0.78,1.229
2,16,2.57,107050,24140,1628.8,741.2,67170,119.5,127,555,1.089,31.2,31.2,12.76,2.54,4.77,2.12,0.86,1.231
2,17,3.11,104740,24160,1636.5,740.2,67610,120.5,126.1,544,1.129,31.43,30.67,12.78,2.83,4.81,2.29,0.775,1.232
2,18,2.66,105800,23980,1631,732.3,66960,118.7,124.9,550,1.065,30.78,30.83,12.63,2.59,4.69,2.25,0.797,1.173
2,19,3.25,105470,24060,1635,718.5,67000,110.7,126.2,539,1.084,30.56,29.78,13.11,2.61,4.72,2.19,0.85,1.174
2,20,2.89,105730,23980,1633,724.5,67310,114.9,125.3,527,1.136,29.96,29.74,12.65,2.61,4.75,2.27,0.777,1.188
3,1,2.92,104200,24370,1664,713,67770,116.8,125.8,540,1.125,30.21,31.88,13.44,2.57,4.64,2.37,0.814,1.171
3,2,2.96,104470,24330,1648,707.4,67700,115.2,125.2,536,1.056,29.62,29.83,13.12,2.49,4.73,2.2,0.72,1.083
3,3,2.64,105030,24400,1657,709.7,67990,111.7,125.9,533,1.094,29.39,30.56,12.81,2.54,4.67,2.41,0.794,1.107
3,4,2.6,105120,24320,1659,714.7,67400,115,125.1,538,1.065,29.25,31.64,12.53,2.44,4.83,2.53,0.836,1.159
3,5,2.65,105690,24440,1656,718.1,67650,112.2,124.7,548,1.136,29.33,30.53,12.86,2.45,4.62,2.24,0.723,1.119
4,1,2.81,105810,24380,1668,706.3,67280,115.1,124.8,516,1.101,29.12,29.87,12.79,2.54,4.72,2.3,0.783,1.066
4,2,2.56,104810,24120,1637.4,712.5,66830,118.8,124.4,517,1.091,28.4,29.37,12.69,2.47,4.58,2.32,0.762,1.171
4,3,2.86,104140,24070,1642,709.9,67100,112.7,124.1,541,1.079,29.53,29.21,12.72,2.52,4.49,2.14,0.841,1.193
4,4,2.98,105210,23980,1634,715,66910,115.9,125.2,533,1.084,28.66,29.76,13.06,2.49,4.67,2.27,0.81,1.101
4,5,3.11,104760,24000,1623.2,721.2,66820,111.8,124.2,509,1.125,28.76,28.64,12.81,2.52,4.73,2.12,0.85,1.146
5,1,2.58,104840,24530,1659,703.3,67010,116.6,125.4,548,0.978,29.16,30.23,13.04,2.46,4.58,2.25,0.83,1.104
5,2,2.7,105220,24480,1650,710.3,67110,111.3,126.2,538,1.121,29.36,30.09,13.1,2.47,4.65,2.36,0.85,1.156
5,3,2.85,105610,24560,1664,715.2,67610,115.3,126.3,517,1.055,30.27,30.95,13.95,2.65,4.77,2.39,0.78,1.205
5,4,3.26,105100,24210,1646,726.9,67300,120.4,125.6,529,1.085,30.39,30.42,12.55,2.51,4.67,2.24,0.82,1.139
5,5,2.78,105560,24210,1639,713.2,66910,119.6,125.8,530,1.053,29.83,29.75,12.77,2.54,4.64,2.4,0.744,1.06
6,1,2.77,105660,24620,1658,711,67370,117.6,124.5,533,1.13,29.73,31.44,12.89,2.58,4.71,2.07,0.819,1.165
6,2,3.13,104880,24220,1641,710.7,67300,118.4,125.2,547,1.079,29.6,31.12,12.96,2.57,4.44,2.29,0.81,1.148
6,3,2.88,105310,24290,1646,720.8,67560,117.1,125.9,526,1.055,29.62,31.49,12.86,2.51,4.6,2.19,0.82,1.013
6,4,2.45,105390,24130,1626,726,67640,114.2,124.5,530,1.117,29.73,30.89,12.5,2.53,4.65,2.34,0.85,1.116
6,5,2.63,105700,24270,1625.3,727.6,66940,114.3,124.1,536,1.103,29.52,30.64,12.92,2.48,4.7,2.33,0.87,1.148
7,1,2.48,103410,24850,1758.3,694.6,70190,120.8,125.5,536,0.985,30.98,32.08,13.77,2.62,4.6,2.56,0.88,0.995
7,2,2.69,103110,24680,1719.5,703.9,70510,117,126.3,544,1.057,30.99,31.49,13.59,2.72,4.69,2.42,0.802,1.074
7,3,2.26,102380,24790,1761,709.8,70710,118.9,126.6,534,1.107,31.36,32.88,13.84,2.75,4.77,2.35,0.941,1.027
7,4,2.48,103150,24720,1753,723.4,70630,119.2,128,527,1.062,31.7,33.2,13.49,2.72,4.64,2.55,0.92,1.033
7,5,2.49,103700,24660,1738,718.1,70040,122.6,127.6,550,1.124,31.17,33.08,13.13,2.67,4.72,2.32,0.91,1.155
8,1,2.48,102560,24610,1715.8,690.4,69010,119.2,125.8,543,1.039,30.44,32.62,13.1,2.67,4.5,2.53,0.85,1.137
8,2,2.21,103070,24650,1709.6,708.5,69690,115.1,128.5,555,1.04,30.93,31.71,12.98,2.59,4.67,2.17,0.8,1.041
8,3,2.33,103660,24730,1734,691.5,69680,121,125.7,542,1.032,30.48,31.54,13.07,2.81,4.78,2.39,0.788,1.061
8,4,2.51,103700,24500,1718,709,69430,120.2,126.2,541,1.091,31.04,30.93,13.25,2.67,4.56,2.33,0.88,1.088
8,5,2.57,103280,24490,1711,710.8,69460,118.8,125.5,542,1.049,30.91,31.82,13.22,2.65,4.61,2.38,0.78,1.025
9,1,2.16,102280,24940,1760,691.9,71200,123,126.8,530,0.939,31.73,34.5,13.44,2.7,4.65,2.36,0.91,1.078
9,2,2.58,103300,24850,1746,699.5,70670,120.3,127,529,1.126,31.83,33.12,13.69,2.74,4.64,2.36,0.93,1.062
9,3,2.54,103130,25000,1766.9,694.7,70640,122.6,127.3,548,1.108,31.84,33.47,13.55,2.77,4.69,2.4,0.933,1.017
9,4,1.92,103450,25010,1757.5,693.1,70800,117.7,126.7,537,0.974,31.96,32.4,13.22,2.85,4.74,2.28,0.83,1.06
9,5,2.12,103520,24640,1738,702.3,70460,120.5,126.5,541,0.991,31.62,32.95,13.16,2.78,4.69,2.39,0.895,1.121
10,1,1.8,100760,25250,1827,682.7,72850,118.1,125.9,527,1.084,31.91,32.99,13.67,2.74,4.61,2.28,0.87,1.059
10,2,2.06,101470,25130,1830,684.5,72650,117,127.3,542,1.018,31.82,33.44,13.41,2.77,4.78,2.6,0.93,1.071
10,3,1.9,101090,25210,1829.6,678.2,72600,123,126.1,522,0.994,31.95,33.61,14.42,2.8,4.77,2.35,0.88,1.04
10,4,2,101830,25120,1832,691.8,73080,120.8,127.4,551,1.062,32.48,34.54,13.79,2.83,4.87,2.53,1,1.06
10,5,1.85,101430,25140,1822,696.5,72620,125.2,127.8,534,1.089,32.4,33.58,14.26,2.91,4.82,2.51,0.91,1.016
11,1,2.09,101010,25050,1821,677.2,72130,126,124.7,541,1.063,31.17,35.36,13.61,2.77,4.8,2.48,0.88,0.965
11,2,1.72,100980,25060,1819,684.1,73060,118.2,127.2,535,1.11,31.78,35.55,13.74,2.88,4.72,2.54,0.94,1.097
11,3,1.91,100740,24840,1824,692.6,73480,118.9,126.7,522,1.026,32.35,35.36,13.49,2.74,4.88,2.7,0.96,1.075
11,4,1.82,101270,24890,1826,700.2,72870,122.9,128.1,544,1.052,32.1,34.16,13.78,2.77,4.89,2.48,1.03,1.104
11,5,1.78,100670,24860,1809,697.3,72860,121.8,126.7,522,1.078,31.99,34.86,14.19,2.89,4.78,2.51,0.96,1.077
12,1,1.96,100620,25020,1810.5,684.8,71920,128.2,126.5,535,1.03,31.83,33.46,13.69,2.67,4.69,2.44,0.87,1.077
12,2,1.93,101430,25110,1807,687.6,72010,121.7,126.4,540,1.005,31.44,34.19,13.81,2.88,4.61,2.37,0.88,1.069
12,3,2.09,100520,24810,1797.8,691.3,72040,124.1,126.8,548,1.065,31.94,33.57,13.78,2.75,4.69,2.54,0.85,1.059
12,4,1.95,101690,25070,1804,686.1,72260,123.6,125.7,524,1.037,31.66,33.75,13.91,2.9,4.68,2.38,0.94,1.103
12,5,2.11,100430,24980,1790,694.4,72000,124.3,127.3,524,0.977,32.21,33.23,13.57,2.9,4.69,2.33,0.87,0.998
13,1,1.86,100160,24920,1785,676.2,70990,121.8,125.5,543,1.007,31.03,32.89,14.03,2.79,4.71,2.32,0.89,1.085
13,2,2.01,101680,24990,1800,681.3,71140,116.6,126.4,543,1.002,31.5,33.47,14.07,2.86,4.63,2.42,0.96,1.019
13,3,2.26,100300,24690,1791,689.8,71840,121.5,127,535,0.982,32.08,33.56,13.37,2.86,4.64,2.32,0.91,1.03
13,4,1.54,101520,24960,1792,690.6,71300,121.9,125.1,530,1.02,32,34.19,14.12,2.82,4.78,2.48,0.96,1.024
13,5,2.08,101690,24940,1795,690.1,71380,124.5,126.8,541,1.06,32.56,33.79,14.09,2.87,4.66,2.18,0.85,1.071
14,1,1.94,100380,24940,1801.9,680.3,72310,119.9,126.3,534,1.09,32.06,32.3,13.29,2.76,4.63,2.64,1,1.02
14,2,1.94,101550,25090,1801,680.4,71030,115.3,126.1,536,1.066,32.14,33.07,13.42,2.92,4.62,2.39,0.92,1.069
14,3,1.89,100960,24980,1785,686.4,71160,119.4,126.3,519,0.958,33.11,32.88,13.34,2.74,4.8,2.24,0.9,1.071
14,4,1.94,102240,25030,1787,684.9,70910,118.1,126.7,537,0.99,32.78,32.15,13.49,2.76,4.65,2.54,0.98,1.056
14,5,2.42,101920,24930,1780,688.8,70950,125.3,126,535,0.992,33.24,32.53,12.78,2.78,4.76,2.33,0.9,1.11
14,6,1.99,102310,24970,1785.5,692.8,71410,117.4,126.1,551,1.017,33.48,33.11,13.39,2.87,4.72,2.32,0.86,1.071
14,7,2.3,101810,24910,1785,697.4,72070,127.7,126.3,531,1.096,33.9,32.75,13.47,2.89,4.53,2.34,0.82,1.082
14,8,1.89,102480,25040,1797,692.1,71170,120.7,127.5,534,1.027,33.84,32.89,13.35,2.87,4.67,2.4,1.02,1.045
14,9,1.8,100750,24970,1793,693.9,71620,124.3,125.9,545,1.042,34.53,33.65,13.32,2.78,4.58,2.27,0.87,1.049
14,10,2.09,101060,24720,1777,683.1,71050,116.8,124.8,534,1.037,34.09,32.75,13.42,2.7,4.61,2.54,0.95,1.008
14,11,2.15,101520,24950,1789,695.7,71720,118.9,127.5,527,0.988,34.63,32.76,13.82,2.92,4.67,2.41,0.86,1.033
14,12,1.97,101010,24760,1772,698.8,71290,117.8,125.4,538,0.939,34.89,32.83,13.81,2.85,4.8,2.35,0.83,1.051
14,13,2.21,100570,24760,1779.9,697.5,71960,120.3,126.5,543,1.055,35.2,32.78,13.8,2.87,4.68,2.63,0.88,1.091
14,14,1.96,100840,24630,1777,694.8,71410,118.5,125.6,525,1.136,35.12,32.62,13.29,2.95,4.78,2.48,0.87,1.051
14,15,1.99,100020,24770,1783,703.6,72150,124.3,127.2,541,1.018,35.74,33.83,14.41,2.92,4.78,2.49,0.81,1.045
14,16,2.04,101160,24730,1783.7,699.9,71790,121.8,126.3,533,1.081,35.75,32.84,13.57,2.84,4.76,2.28,0.91,1.05
14,17,2.04,99510,24670,1792.4,693.8,72580,117.6,125.6,526,1.037,35.17,33.01,13.77,2.87,4.77,2.4,0.94,1.023
14,18,2,101270,24810,1787,691.2,71300,125.1,125.7,544,1.071,34.89,32.27,12.99,2.86,4.72,2.31,0.92,0.977
14,19,1.87,101220,24980,1785,702,72070,121,127.6,537,1.038,34.93,32.3,13.3,2.86,4.65,2.27,0.88,1.071
14,20,2.03,99780,24540,1761,699.6,72050,122.3,128.3,538,1.018,34.8,33.14,14,2.82,4.67,2.15,0.91,1.104
15,1,1.81,100000,24660,1789.7,700.3,72360,121.6,127.4,534,1.083,31.55,34.48,13.77,2.68,4.55,2.39,0.98,1.067
15,2,2.06,100280,24780,1783,697.3,71730,121.4,125.6,531,1.018,30.68,33.34,13.82,2.75,4.88,2.3,0.86,1.075
15,3,2.2,100980,24970,1783,685.4,71510,122.2,126,530,0.964,30.46,34.63,13.53,2.78,4.79,2.43,0.93,1.021
15,4,1.93,101400,24860,1792.5,692.4,71740,117.7,126.2,534,1.096,29.99,34.14,13.65,2.73,4.68,2.41,1.02,1.002
15,5,1.99,101000,24870,1798,702.8,71480,120.3,125.6,536,1.056,30.83,35.21,13.73,2.72,4.78,2.5,0.9,0.985
16,1,2.84,104000,24400,1671.8,707.4,67620,112.6,124.1,554,1.08,27.74,30.53,13.02,2.58,4.62,2.16,0.76,1.063
16,2,2.71,104570,24450,1683,717.2,67610,119.9,125.1,533,1.049,28.57,30.05,12.97,2.59,4.65,2.03,0.714,1.055
16,3,2.51,103560,24440,1699,717.8,69200,117.8,127,534,1.011,29.64,30.79,13.1,2.58,4.61,2.04,0.697,1.137
16,4,2.63,104530,24280,1670,721.7,67240,113.9,125.2,546,1.063,28.18,30.08,12.7,2.51,4.58,2.15,0.78,1.083
16,5,3.04,104140,24440,1690,726,69670,113.5,126.5,548,1.026,29.51,30.14,12.85,2.68,4.9,2.3,0.84,1.069
17,1,2.54,103900,24280,1689,721.5,68660,129,124.7,515,1.036,29.23,30.61,12.57,2.47,4.61,2.23,0.75,1.076
17,2,2.5,104270,24500,1706.1,719.3,68700,116.7,124.5,540,1.04,29.29,31.3,12.75,2.65,4.64,2.49,0.96,1.065
17,3,2.54,105160,24320,1651.8,718.7,66780,113.1,123.9,525,1.08,29.04,29.23,12.71,2.5,4.58,2.23,0.78,1.034
17,4,2.8,105030,24130,1668,714.9,67670,117.6,124.7,526,1.08,29.56,30.33,12.3,2.75,4.57,2.01,0.82,1.049
17,5,2.42,104900,24440,1705,711.6,68430,113.6,125.3,527,1.081,29.84,31.24,12.46,2.62,4.71,2.44,0.8,1.03
18,1,2.21,104550,24350,1669,709.2,67920,115.9,125.1,541,1.09,29.9,30.3,13.13,2.53,4.64,2.33,0.76,1.081
18,2,2.57,105600,24470,1677,717.3,67150,117,123,546,1.042,29.69,30.3,12.74,2.6,4.9,2.24,0.93,1.142
18,3,2.77,105300,24400,1673,725.7,67310,116,126.2,527,1.11,30.02,30.81,12.86,2.58,4.74,2.17,0.78,1.146
18,4,2.56,106130,24520,1676,721.8,67600,121.3,125.7,541,1.042,30.37,29.3,13.06,2.54,4.77,2.13,0.82,1.09
18,5,2.42,105070,24370,1665,721.3,68220,119,125,526,1.115,29.96,30.02,12.42,2.6,4.72,2.23,0.74,1.124
19,1,2.57,104000,24240,1662,710.1,66820,117.2,124.5,544,1.077,30.09,30.62,12.41,2.51,4.55,2.24,0.78,1.073
19,2,2.66,105410,24220,1668,716.8,66640,107.9,124.7,524,1.104,30.16,30,12.57,2.5,4.36,2.06,0.83,1.052
19,3,3.06,106420,24340,1672,720.6,67420,114.7,126.2,562,1.093,30.36,31.1,12.59,2.66,4.56,2.21,0.89,1.078
19,4,3.14,104540,24260,1682,734.4,67530,121,125.9,549,1.035,30.65,31,12.69,2.72,4.65,2.07,0.697,1.063
19,5,2.43,105800,24380,1682,725.1,67680,117,125.8,548,1.054,30.86,32.2,13.14,2.65,4.71,2.33,0.82,1.072
20,1,2.69,105390,24500,1676,716.1,67290,116.1,125.9,537,1.05,30.46,30.85,13.35,2.66,4.69,2.23,0.71,1.02
20,2,2.31,105830,24420,1695,725,67810,115.8,125.1,544,1.15,29.81,31.37,12.31,2.43,4.5,2.47,0.82,1.091
20,3,2.56,104860,24510,1674,717.9,67960,119.3,125.5,537,0.99,29.98,31.19,12.4,2.64,4.66,1.94,0.82,1.072
20,4,3.06,105230,24380,1683,745.8,67740,119.6,126.6,531,1.15,30.37,31.08,12.86,2.71,4.78,2.29,0.82,1.087
20,5,2.52,105380,24260,1688,740.8,68050,120.4,125.5,538,1.022,30.52,31.59,13.4,2.67,4.62,2.24,0.83,1.088
21,1,2.83,105220,24230,1631.1,722.4,66890,107.7,124.7,533,1.024,29.23,29.12,12.59,2.64,4.57,2.25,0.73,1.075
21,2,2.88,106770,24190,1629,731.6,66970,114.5,126.1,531,1.074,29.08,29.3,12.61,2.61,4.56,2,0.74,1.098
21,3,3.41,105960,23940,1603,728.3,66740,115.8,124.7,549,1.16,29.45,29.48,12.7,2.64,4.62,2.2,0.78,1.09
21,4,3.09,107080,24080,1620,736.4,67270,111.1,125.5,549,1.059,29.46,29.8,13.03,2.66,4.71,2.29,0.74,1.153
21,5,2.8,105870,23970,1620,747.5,67620,113.5,126.9,530,1.038,29.69,29.6,12.85,2.52,4.67,2.24,0.81,1.124
22,1,2.5,104770,24190,1648,708.3,66970,105.2,123.7,531,0.98,29.02,28.88,12.06,2.53,4.73,1.91,0.8,1.05
22,2,2.81,104630,24170,1651,723.6,67720,113.4,124.9,546,1.03,29.44,29.65,12.6,2.69,4.53,1.87,0.74,1.074
22,3,2.49,104830,23950,1631,713.8,66710,116.3,123.6,537,0.969,28.7,29.54,12.92,2.53,4.55,2.37,0.67,1.024
22,4,2.39,105160,23980,1638,723.4,67190,113.6,123.4,554,1.079,28.79,29.34,12.62,2.61,4.59,2.18,0.87,1.038
22,5,2.32,106860,24180,1639,739.4,67210,119,124.8,541,1.1,29.58,29.89,13.43,2.6,4.61,2.28,0.84,1.276
23,1,2.2,104740,24320,1660,702.7,67390,113.1,124.7,543,1.1,29.83,29.29,12.67,2.4,4.76,2.4,0.79,1.049
23,2,2.73,105100,24240,1658,710.6,67320,113.2,125.7,541,0.962,29.94,28.63,12.83,2.49,4.65,2.28,0.83,1.126
23,3,2.85,105040,24270,1662,719,68080,109.9,125.1,529,1.09,29.7,29.74,13.52,2.42,4.68,2.19,0.86,1.14
23,4,2.55,104660,24330,1665,711.3,67390,113.7,126.6,521,1.01,30.34,28.76,12.83,2.46,4.64,2.22,0.73,1.161
23,5,2.61,106080,24340,1663,711.3,67130,121.7,125.7,535,1.065,29.67,29.88,12.44,2.54,4.53,2.18,0.82,1.072
24,1,2.68,104720,24200,1658,706.3,66800,117.2,123.4,519,1.003,28.84,29.97,12.09,2.4,4.41,1.99,0.85,1.111
24,2,2.28,106110,24510,1687,702.4,67280,113.4,125,536,1.015,29.46,30.14,12.42,2.46,4.65,2.07,0.82,1.136
24,3,2.44,105180,24330,1658,712,66860,113,125.2,555,1.049,29.41,30.27,13.02,2.35,4.48,2.04,0.8,1.131
24,4,2.19,105640,24390,1672,714,67850,112.6,126.1,561,0.969,29.38,30.39,12.11,2.25,4.56,2.22,0.93,1.143
24,5,2.4,105990,24590,1677,711.8,67570,117.2,125.2,538,1.004,29.14,30.02,12.42,2.32,4.59,2.08,0.75,1.16
24,6,2.59,104650,24020,1647,718.1,66950,109.9,125.5,539,1.2,29.23,29.98,12.91,2.22,4.4,2.22,0.82,1.034
24,7,2.31,105730,24370,1659,705.3,66520,114.7,124.4,537,1.098,28.83,30.4,12.85,2.34,4.59,2.26,0.85,1.058
24,8,2.06,105460,24360,1666,718.4,67960,111.5,125.1,534,1.078,29.34,30.9,12.88,2.33,4.51,2.49,0.77,1.042
24,9,2.28,105700,24430,1676,715.4,67770,116.2,126.1,543,1.09,29.52,30.48,12.77,2.54,4.48,2.05,0.81,1.086
24,10,2.29,105770,24570,1683,716.8,68570,110.1,124.4,534,1.156,29.34,30.12,13.45,2.33,4.62,1.99,0.82,1.055
24,11,2.48,104440,24140,1655,710.4,67440,115.5,124.2,527,1.044,29.1,29.7,11.87,2.34,4.53,2.37,0.7,1.01
24,12,1.98,104160,24040,1654,713.5,67860,111.2,123.9,534,1.05,29.18,30.28,13.07,2.49,4.6,2.17,0.77,1.055
24,13,2.18,105530,24380,1670,714.3,67540,113,125.2,546,0.88,29.64,30.64,13.05,2.32,4.51,2.18,0.88,1.128
24,14,2.13,103940,24170,1659,718.3,68270,118.8,127.3,549,1.009,29.13,30.4,12.77,2.27,4.53,2.25,0.77,1.136
24,15,2.28,106850,24520,1681,713.8,67770,117.5,124.5,542,1.09,29.03,29.16,13.17,2.37,4.53,2.51,0.79,1.119
24,16,2.32,105530,24280,1666,709.1,66990,110.4,124.2,544,1.042,28.74,29.67,13.54,2.41,4.34,2.38,0.8,1.027
24,17,2.11,105090,24230,1669,716.4,68750,117.4,125.5,550,1.08,29.35,29.71,12.53,2.53,4.59,2.26,0.81,1.156
24,18,2.21,105100,24310,1662,705.1,67900,119.9,125.2,536,1.052,29.25,28.52,12.35,2.51,4.68,2.14,0.71,1.097
24,19,2.1,104380,24290,1665,708.4,68560,117.1,125.4,555,1.082,29.74,30,13.24,2.49,4.63,1.99,0.85,1.107
24,20,2.57,105600,24410,1663,713.4,67630,110.5,124.4,536,1.06,29.49,30.05,11.91,2.45,4.44,2.12,0.79,1.11
