Repository: CSAFE-ISU/AOAS-2018-glass-manuscript

File: Glass_data/GR_clean_results.csv
Piece,Rep,Li7,Na23,Mg25,Al27,K39,Ca42,Ti49,Mn55,Fe57,Rb85,Sr88,Zr90,Ba137,La139,Ce140,Nd146,Hf178,Pb208
1,1,1.44,91700,23430,1562,569,67700,115.8,118.3,505.2,0.966,29.84,32.65,12.72,2.602,4.296,2.29,0.855,0.925
1,2,1.59,92100,23500,1563,572.5,67670,116.6,119.7,514,0.958,30.03,31.98,12.52,2.635,4.256,2.34,0.882,0.942
1,3,1.442,95600,24270,1625,588,70000,118.9,123,536,0.998,31.22,34.12,13.13,2.767,4.5,2.29,0.9,0.968
1,4,1.63,99200,25210,1676,605,73000,122.8,127.1,550,1.028,32.39,33.48,13.8,2.818,4.76,2.51,0.93,0.996
1,5,1.456,95700,24500,1646,587,71200,121.4,123.9,532,1.017,31.78,36.04,13.68,2.717,4.56,2.461,0.952,0.947
2,1,1.59,92480,23440,1555,568.1,67260,116.3,120,517.8,0.937,30.18,31.31,12.4,2.604,4.342,2.22,0.862,0.933
2,2,1.54,94100,24060,1602,582.2,69000,120.6,122.3,523.1,1.014,30.74,32.8,13,2.655,4.44,2.32,0.851,0.943
2,3,1.484,97000,24440,1639,598,70200,119.8,124,535,1.004,31.71,34.3,13.37,2.766,4.58,2.43,0.924,0.98
2,4,1.71,98700,24530,1631,610,70200,120.4,125.7,544,1.022,31.34,33.3,13.23,2.634,4.55,2.31,0.873,1.006
2,5,1.83,98800,24360,1611,610,69200,116.5,124.7,533,1.005,31.17,32.97,12.79,2.594,4.62,2.29,0.866,1.015
2,6,1.6,96700,24360,1630,591.9,69900,117.7,124.3,531,0.979,31.16,33.07,13.5,2.719,4.59,2.34,0.909,0.979
2,7,1.76,98900,24630,1618,599,69500,117.2,123.9,538,1.001,31,32.01,13.45,2.703,4.62,2.38,0.874,1.029
2,8,1.9,101000,24820,1632,613,70600,117.3,127,545,1.013,31.51,32.62,13.45,2.685,4.72,2.33,0.842,1.015
2,9,1.73,96700,24140,1608,592.2,69000,118.6,121.7,528,1.003,30.73,33.5,13.19,2.618,4.45,2.28,0.918,0.989
2,10,1.79,98400,24520,1621,604,69800,114.6,125.3,544,1.031,31.13,33.58,13.47,2.7,4.63,2.31,0.874,1.018
2,11,1.8,99850,24850,1648,606,70300,116.5,125.7,540,1.021,31.92,32.78,13.46,2.759,4.58,2.38,0.882,1.04
2,12,1.59,99100,24730,1679,610,71200,123.1,126.2,545,1.048,32.19,33.41,13.62,2.826,4.75,2.35,0.923,1.025
2,13,1.7,98300,24580,1664,604.6,69820,118.3,124.2,545,1.043,32.05,34.46,13.63,2.729,4.66,2.37,0.933,1.026
2,14,1.87,100300,24730,1665,619.1,71200,121,127,553,1.038,31.95,34.38,13.3,2.693,4.59,2.39,0.892,1.029
2,15,1.77,102100,25270,1693,634,71900,124.4,129.1,553,1.07,32.16,34.24,13.69,2.672,4.69,2.35,0.919,1.072
2,16,1.87,102300,25200,1677,624,70900,120.3,128.2,548,1.081,32.06,33.89,13.39,2.668,4.8,2.42,0.891,1.055
2,17,1.66,99720,25120,1698,615.8,70900,121.6,126.8,550,1.035,32.25,34.42,13.76,2.731,4.61,2.33,0.917,1.034
2,18,1.86,100200,25030,1680,612.6,71100,119.1,128.2,554,1.005,31.75,33.77,13.72,2.725,4.71,2.46,0.909,1.054
2,19,1.74,101300,25080,1686,619,71500,121.6,128.4,558,1.057,32.06,33.77,13.45,2.723,4.61,2.48,0.929,1.053
2,20,1.8,99640,24860,1664,604.5,70030,116.5,126,546,0.994,31.81,32.76,12.97,2.712,4.622,2.39,0.846,1.048
3,1,1.78,105600,27400,1795,644,76300,122.6,135.5,585,1.148,34.2,34,14.05,2.96,5.1,2.45,1.08,1.055
3,2,2.05,101900,26130,1721,635,74500,122.9,133.5,574,1.1,33.4,34.8,14.65,2.72,4.8,2.57,0.91,1.013
3,3,1.99,103400,25770,1735,702,72800,124.8,129.8,558,1.115,32.67,33.76,13.57,2.84,4.69,2.37,0.88,1.117
3,4,1.94,98800,24770,1668,599.3,70440,118.4,125,550.7,1.02,31.4,32.46,13.29,2.689,4.62,2.42,0.88,1.017
3,5,1.97,97970,24560,1668,585.4,69930,121.2,124.7,546,1.025,30.98,32.52,12.99,2.719,4.632,2.35,0.879,1.004
4,1,1.74,97200,24570,1687,581.2,69950,120.1,124.3,539.3,1.014,31.56,32.48,13.34,2.703,4.6,2.39,0.857,1.038
4,2,1.45,97670,24840,1709,582.3,71400,118.3,126,546,0.997,31.81,33.42,13.2,2.734,4.69,2.41,0.823,1.01
4,3,1.49,99600,25360,1760,591.8,72500,119.6,128.2,553,1.061,32.91,34.55,13.78,2.792,4.73,2.45,0.921,1.006
4,4,1.42,96450,25100,1748,570.3,72190,123.3,126.1,540.8,0.959,31.8,33.49,13.61,2.793,4.63,2.51,0.929,0.998
4,5,1.378,97170,25290,1765,570.2,72510,120.1,125.8,545,1,32.52,33.66,14.08,2.842,4.8,2.39,0.943,0.987
5,1,1.29,95820,24900,1764,568.7,72100,118.9,126.9,538,0.954,32.39,34.37,13.64,2.729,4.56,2.5,0.932,0.985
5,2,1.47,98430,25640,1779,573.4,72480,120.7,127.2,549,1.023,32.86,35.13,13.94,2.903,4.76,2.43,0.932,1.013
5,3,1.38,97070,25320,1786,573.4,73270,119.9,127.6,545.5,0.982,32.65,35.01,14.09,2.837,4.68,2.4,0.961,0.981
5,4,1.34,97890,25430,1771,572.6,72540,122.6,127.2,539.5,1.02,32.63,34.71,13.98,2.89,4.8,2.42,0.916,1.022
5,5,1.27,98810,25570,1802,572.7,72880,121.3,126.9,548,1.007,32.86,34.93,13.49,2.896,4.84,2.35,0.933,1.026
6,1,1.1,97080,25340,1826,567.9,73480,126.7,127.6,556,1.001,33.17,36.02,13.92,2.97,4.71,2.55,0.956,1.001
6,2,1.299,97890,25460,1807,571.3,73480,120.6,126.9,542.6,0.948,32.11,35.06,13.65,2.833,4.78,2.61,0.945,1.01
6,3,1.273,97970,25430,1805,570.2,73550,121.6,127.2,542.5,1.007,32.58,35.28,13.46,2.868,4.84,2.47,0.901,0.965
6,4,1.3,98800,25460,1831,587.6,74230,127.5,129.5,558,0.975,33.43,36.64,13.98,2.847,4.77,2.43,0.937,0.999
6,5,1.47,98050,25090,1811,579.5,72360,123.2,126.6,548,1.026,32.59,34.75,13.88,2.857,4.73,2.42,0.936,0.993
7,1,2.08,100610,25060,1729,579.1,70590,121.6,127.1,558,1.037,31.42,32.79,13.49,2.811,4.66,2.43,0.884,1.03
7,2,2.15,101570,24960,1716,585.3,70190,118.7,126.8,551,1.037,31.56,32.3,12.65,2.721,4.71,2.34,0.917,1.05
7,3,1.92,100680,24880,1738,575.3,69560,118.1,126.1,541,0.994,31.4,33.13,13.48,2.752,4.63,2.48,0.841,1.02
7,4,2.32,101990,24760,1697,589.4,69780,117.4,125.9,545,1.06,31.25,31.83,12.87,2.709,4.64,2.26,0.869,1.055
7,5,1.99,101280,24990,1720,583.6,69880,116.6,127.2,538,1.025,31.31,32.93,12.77,2.643,4.68,2.42,0.834,1.055
8,1,2.12,101800,25240,1735,597.7,70870,119.9,128.7,556,1.079,31.51,32.46,13.45,2.701,4.71,2.34,0.871,1.033
8,2,2.22,101220,25340,1735,590,70980,119.9,127.7,553,1.08,31.7,31.73,13.74,2.665,4.76,2.31,0.83,1.031
8,3,2.39,100980,25020,1716,592.6,69900,118.7,127.4,546,1.052,31.21,30.95,13.1,2.632,4.693,2.25,0.824,1.052
8,4,2.38,102750,25150,1705,600.1,70790,118.5,128,545,1.06,31.2,32.32,13.37,2.723,4.74,2.31,0.862,1.079
8,5,2.6,102850,25060,1699,606.5,70350,117.5,128.7,559,1.031,31.04,30.96,13.07,2.636,4.73,2.3,0.86,1.063
9,1,2.79,103050,24590,1668,597.3,68700,117,126.3,550,1.083,30.67,30.77,12.73,2.562,4.65,2.26,0.767,1.067
9,2,2.83,103920,24870,1659,605.4,69250,115,126.9,547,1.082,30.36,32.32,13.05,2.586,4.661,2.17,0.891,1.087
9,3,2.87,104160,24810,1665,604.3,69370,117.8,126.1,554.3,1.045,30.5,30.91,12.83,2.54,4.74,2.21,0.822,1.121
9,4,2.86,105200,24790,1646,606.9,69040,116.2,126.8,556,1.075,30.52,31.41,13.2,2.703,4.72,2.36,0.827,1.073
9,5,2.87,104060,24470,1634,603.2,68610,118.9,126.9,545,1.043,29.9,30.48,12.8,2.504,4.64,2.13,0.838,1.063
10,1,2.9,102480,24820,1674,590,69600,119.1,128.6,552,1.051,30.63,30,12.87,2.69,4.7,2.25,0.833,1.047
10,2,2.61,102700,24600,1674,590,68900,117.8,127.6,547,1.06,30.36,30.42,12.99,2.671,4.74,2.23,0.816,1.076
10,3,2.73,103440,24770,1685,582.7,68950,118.7,126.9,551.2,1.048,30.55,31.13,13.17,2.721,4.67,2.21,0.807,1.074
10,4,2.39,102660,24590,1686,585.4,68980,111.3,126.3,531,1.027,30.25,31.36,13.34,2.677,4.78,2.25,0.834,1.066
10,5,2.6,101440,24570,1691,581.7,69210,114,126.6,549,1.013,30.31,31.9,13.15,2.586,4.75,2.4,0.904,1.098
11,1,2.32,100800,24630,1724,574.9,69970,121.4,126.9,551,1.015,30.63,32.12,13.78,2.78,4.65,2.35,0.839,1.053
11,2,2.27,101330,24610,1714,578.7,70330,121,126.7,548,0.991,31.14,31.85,13.6,2.73,4.64,2.41,0.905,1.066
11,3,2.16,100800,24490,1711,579.4,70260,125.2,126.1,552,1.011,30.79,32.5,12.86,2.76,4.74,2.47,0.856,1.011
11,4,2.17,102500,24500,1698,596.6,70160,117.9,128.2,552,1.083,30.71,32.24,13.42,2.63,4.68,2.41,0.862,1.041
11,5,2.27,102900,24570,1707,592.4,70240,118.4,126.2,550,1.063,30.73,31.64,13.4,2.717,4.73,2.36,0.821,1.06
12,1,2.49,102600,25100,1742,582.8,69260,120.7,127.6,546,0.993,31.26,32.5,13.02,2.69,4.74,2.3,0.84,1.041
12,2,2.33,102060,24840,1723,581,70010,118.4,130.2,565,1.054,30.98,33.34,13.03,2.696,4.8,2.44,0.944,1.068
12,3,2.36,101910,24850,1730,579,69280,121.7,127.2,546,0.968,30.94,33.23,13.56,2.661,4.68,2.45,0.874,1.083
12,4,2.35,102000,24820,1734,591.2,70040,120.7,128.7,551,1.051,30.89,33.5,13.26,2.716,4.75,2.32,0.906,1.096
12,5,2.33,102000,24660,1713,588.5,69390,119.6,126.5,548,1.044,30.51,32.12,12.78,2.65,4.66,2.32,0.853,1.077
13,1,2.77,103330,24880,1678,590.4,69480,116.1,127.9,552,1.043,30.31,30.81,13.17,2.677,4.719,2.37,0.824,1.082
13,2,2.73,103290,24750,1676,590.1,69410,116.8,128.3,553,0.999,30.28,30.97,12.78,2.655,4.67,2.22,0.804,1.087
13,3,2.87,104520,24610,1654,596.7,68230,118.5,127.2,551,1.114,30.24,32.89,13.29,2.618,4.66,2.35,0.882,1.068
13,4,2.87,104100,24570,1665,594.3,67670,116.7,126.8,548,1.002,30.3,30.8,12.63,2.633,4.72,2.45,0.817,1.069
13,5,2.55,103460,24590,1674,601.6,68140,118.9,125.8,549,1.039,30.55,31.87,12.63,2.623,4.617,2.19,0.832,1.085
14,1,2.6,103200,24810,1708,590.4,69140,120.8,126.9,543,1.027,30.62,31.59,12.87,2.682,4.68,2.32,0.838,1.067
14,2,2.49,102410,24780,1721,586.9,69180,120.2,127.6,548,1.06,30.77,32.06,13.6,2.684,4.78,2.28,0.853,1.088
14,3,2.65,103600,24740,1682,588.2,68890,113.9,127.1,548,1.078,30.26,31.18,12.72,2.72,4.73,2.22,0.897,1.05
14,4,2.44,104220,24800,1700,589.2,69660,121.3,127.6,548,1.082,30.96,31.51,12.67,2.677,4.78,2.34,0.861,1.05
14,5,2.55,104320,24870,1697,588.8,69240,115.7,126.1,556,1.056,30.9,31.45,13.28,2.639,4.73,2.24,0.834,1.068
14,6,2.45,103790,24990,1716,584.8,69060,116.5,126.7,557,1.137,31.04,31.07,12.67,2.73,4.8,2.38,0.906,1.071
14,7,2.46,103470,25080,1736,580.2,69580,121.1,126.1,545,1.092,30.73,32.05,13.27,2.672,4.68,2.37,0.93,1.063
14,8,2.49,105140,24880,1713,588.7,69110,119,126.8,552,1.075,30.52,32.54,13.4,2.761,4.79,2.31,0.837,1.071
14,9,2.36,104000,24990,1732,594.2,69210,122.4,127.2,546,1.08,31.09,32.81,13.31,2.73,4.72,2.47,0.871,1.074
14,10,2.58,104050,24850,1733,590.8,69710,120.4,126.6,548,1.025,31.02,32.34,13.05,2.737,4.69,2.29,0.929,1.039
14,11,2.55,103910,24950,1714,587.5,69250,118.4,127.3,539,1.007,30.77,31.89,13.15,2.68,4.72,2.34,0.921,1.057
14,12,2.62,105600,24940,1708,599,69210,121.4,127.4,557,1.093,30.63,31.71,12.77,2.643,4.63,2.31,0.898,1.129
14,13,2.67,104300,24800,1691,585.5,68720,119.2,126.9,555,1.12,30.56,30.93,13.16,2.661,4.61,2.33,0.817,1.06
14,14,2.57,102650,24530,1693,584.4,68830,117.4,127.4,557,1.082,30.58,32.56,13.34,2.602,4.62,2.33,0.899,1.056
14,15,2.57,103700,24930,1711,589.4,69210,120.1,126.6,542,1.036,31.02,32.36,13.3,2.727,4.71,2.39,0.879,1.081
14,16,2.62,104360,24980,1710,585,69570,117.2,127.1,542,1.03,30.8,31.09,13.16,2.7,4.69,2.35,0.852,1.12
14,17,2.89,103750,24650,1682,580.1,68410,114.5,126.2,544,1.034,30.44,29.78,12.75,2.628,4.66,2.28,0.809,1.059
14,18,2.58,102640,24590,1692,573.9,68540,115.2,126.6,555,1.061,30.49,30.7,12.89,2.655,4.72,2.24,0.828,1.084
14,19,2.81,102870,24520,1678,586.9,68800,117.8,128,546,1.088,30.09,30.23,12.68,2.618,4.69,2.36,0.798,1.031
14,20,2.76,104030,24830,1699,577,68850,117,126.9,554,1.073,30.57,30.57,12.75,2.689,4.78,2.24,0.815,1.071
15,1,2.36,102630,24780,1723,567.2,69100,119.8,126.2,544,1.055,31.1,32.4,12.96,2.705,4.74,2.42,0.862,1.059
15,2,2.12,102490,24580,1719,576.1,69450,121.4,125.2,547,1.083,31.1,32.13,12.79,2.684,4.72,2.3,0.816,1.033
15,3,2.11,102280,24520,1692,577.6,69130,119.8,126.1,542,1.011,30.81,32.81,12.97,2.674,4.65,2.34,0.872,1.069
15,4,2.12,102100,24330,1667,573.3,69090,115.9,125.7,547,1.076,30.67,31.45,13.2,2.686,4.73,2.41,0.8,1.081
15,5,2.14,102880,24760,1718,580.1,69770,120.6,126.5,550,1.088,31.08,32.32,13.38,2.704,4.73,2.28,0.864,1.059
16,1,2.39,101930,24710,1685,560,69180,116,126.7,541,1.014,30.18,32.62,13.02,2.664,4.61,2.33,0.871,1.039
16,2,2.37,102820,24620,1695,568.1,69140,121.3,126.5,543.8,1.052,30.31,32.27,13.03,2.641,4.63,2.29,0.888,1.072
16,3,2.3,101840,24720,1682,568.2,69190,120.7,126.8,545,1.081,30.35,31.79,12.76,2.565,4.58,2.41,0.83,1.052
16,4,2.51,102410,24620,1670,563.3,68760,119.7,126.1,540,1.031,30.27,31.26,12.8,2.622,4.58,2.25,0.811,1.074
16,5,2.41,102720,24570,1659,563.5,68040,116.4,125.7,538,1.063,30.04,31,12.69,2.616,4.598,2.29,0.796,1.085
17,1,2.17,101020,24530,1700,557.7,69250,116.9,125.8,547,1.018,30.81,32.99,13.16,2.716,4.67,2.28,0.861,1.043
17,2,2.13,101300,24580,1711,562.2,68970,117.2,124.8,541,1.056,30.93,31.8,12.59,2.745,4.76,2.35,0.792,1.055
17,3,2.02,102160,24850,1711,565.1,69430,121.1,126.9,546,1.059,31.07,33.55,13.65,2.701,4.84,2.42,0.862,1.076
17,4,2.05,102110,24700,1715,569.1,69020,115.8,126.5,544,1.038,31.18,32.95,12.82,2.82,4.611,2.3,0.857,1.05
17,5,1.93,102200,24880,1709,563.2,69990,120.2,127,542,1.055,31.14,31.57,13.59,2.67,4.78,2.46,0.832,1.032
18,1,2.32,102060,24640,1698,565.2,69300,118.4,127,546,1.03,30.87,32.39,13.37,2.628,4.72,2.39,0.829,1.037
18,2,2.33,102250,24620,1680,569.3,69670,117.7,126.6,553,1.026,30.49,32.74,13.29,2.719,4.71,2.32,0.877,1.046
18,3,2.21,102990,24790,1687,571.5,70240,119.6,127.7,547,1.063,31.18,32.67,13.36,2.772,4.74,2.39,0.893,1.08
18,4,2.36,102450,24680,1689.3,571.4,68870,114.2,126.1,543,1.028,30.8,32.47,13.25,2.721,4.678,2.22,0.867,1.089
18,5,2.13,102740,24780,1693,569.2,68840,117.5,127.1,538,1.049,30.88,31.34,12.93,2.731,4.66,2.33,0.81,1.074
19,1,2.52,102970,24620,1653,569.3,69050,117.3,126.75,541.2,1.058,30.53,30.09,13.38,2.71,4.734,2.24,0.863,1.075
19,2,2.65,103890,24610,1649,570.2,69100,115.2,125.2,543.7,1.124,30.85,30.73,13,2.734,4.66,2.38,0.842,1.081
19,3,2.42,104190,24660,1648,575,69310,120.2,126.9,547.1,1.039,30.46,31.44,13.03,2.709,4.73,2.34,0.862,1.067
19,4,2.65,102810,24550,1650,568.5,68650,113.1,126.2,537,1.044,30.37,31.2,12.74,2.59,4.63,2.19,0.739,1.065
19,5,2.65,103680,24640,1634,571.1,68240,114.6,126.7,540,1.06,30.34,30.68,13.09,2.663,4.523,2.35,0.842,1.048
20,1,2.4,102660,24850,1689,573.1,69400,119.5,127.2,552,1.032,31.06,32.12,13.31,2.68,4.76,2.29,0.837,1.078
20,2,2.41,102180,24480,1662,576.8,69220,117.3,125.8,554,1.087,31.13,32.4,13.27,2.675,4.64,2.32,0.854,1.052
20,3,2.26,103440,24790,1661,574.4,69580,117.7,127.3,550,1.026,30.96,33.35,13.53,2.64,4.72,2.27,0.883,1.051
20,4,2.22,102860,24530,1655,567.3,69030,118,125.3,542,1.088,30.94,32.95,12.81,2.622,4.67,2.27,0.875,1.04
20,5,2.29,102950,24600,1666,579.2,69750,121.4,126.8,540,1.032,31.37,32.65,13.04,2.66,4.71,2.23,0.835,1.076
21,1,2.37,102170,24820,1688,563.6,70170,117.5,128.4,534,1.062,31.15,30.84,13.12,2.664,4.77,2.44,0.838,1.049
21,2,2.24,102690,24960,1680,568.6,70150,118.8,127.6,546,1.044,31.37,32.14,13.04,2.688,4.694,2.2,0.875,1.053
21,3,2.27,102540,24670,1659,563.6,69120,117.5,127.1,542,1.015,30.92,31.51,13.41,2.71,4.78,2.3,0.817,1.044
21,4,2.04,101680,24570,1652,552.5,68820,118,126.3,538,0.989,30.44,31.18,13.2,2.695,4.7,2.35,0.857,1.089
21,5,2.12,101060,24480,1655,559.7,69570,123.5,127,552,1.039,30.59,32.04,13,2.639,4.67,2.3,0.849,1.033
22,1,2.12,101770,24610,1654,558.6,69560,120.7,126.6,546,1.033,31.17,31.1,13.26,2.738,4.68,2.47,0.801,1.059
22,2,2.07,102160,24610,1655,561,69970,113.7,127,543,1.075,31.04,31.2,13.06,2.683,4.631,2.36,0.874,1.062
22,3,2.24,101630,24450,1662,558.8,69490,119.9,127,546,1.018,31.3,31.88,13.13,2.718,4.64,2.52,0.833,1.054
22,4,2.22,102260,24480,1651,567.7,70170,113,128,550,1.043,31.38,32.25,13.27,2.721,4.66,2.29,0.874,1.023
22,5,2.24,103320,24640,1655,562.2,68730,118.4,126.2,537,1.044,30.52,31.23,13.32,2.732,4.66,2.41,0.847,1.086
23,1,2.09,101930,24590,1680,562,69940,120.4,125.8,551,1.044,31.69,33.01,13.57,2.79,4.73,2.39,0.928,1.077
23,2,2.11,101660,24580,1655,564.1,70090,121.8,126.4,541,1.112,31.27,32.34,13.36,2.727,4.77,2.38,0.884,1.05
23,3,1.88,102000,24440,1669,561.1,69270,115.5,125.7,539,1.037,31.2,32.36,13.57,2.74,4.58,2.49,0.874,1.058
23,4,2.04,103700,24760,1664,569,70200,115.7,126.9,544,1.08,31.53,32.84,13.39,2.827,4.81,2.41,0.928,1.098
23,5,1.8,102500,24540,1675,567.7,70250,119.9,128.5,548,1.056,31.56,32.61,13.73,2.77,4.67,2.54,0.854,1.086
24,1,2.23,102460,24860,1649,560.3,69300,114.4,126.7,546,1.046,31.11,30.95,13.38,2.776,4.71,2.29,0.816,1.063
24,2,2.37,101660,24670,1655,563.1,70090,117.8,127.2,546,1.088,31,32.15,12.97,2.672,4.71,2.3,0.902,1.075
24,3,2.44,103070,24740,1653,567.8,69790,119.1,127.6,542,1.049,31,31.88,12.84,2.73,4.693,2.37,0.817,1.066
24,4,2.39,102260,24720,1650,566.7,70320,118,127.1,552,1.046,31.03,31.77,13.19,2.789,4.824,2.38,0.872,1.085
24,5,2.45,103250,24990,1665,564.3,70310,121.1,127.7,556,1.09,31.57,30.84,13.5,2.633,4.773,2.5,0.861,1.068
24,6,2.58,103070,24750,1627,560.7,69150,118.5,127.4,551,1.08,30.63,30.47,12.89,2.639,4.665,2.4,0.847,1.1
24,7,2.33,102950,24770,1634,559.8,69110,114.8,126.1,545,1.008,30.47,30.49,12.89,2.635,4.677,2.25,0.845,1.03
24,8,2.44,102290,24490,1631,561.2,69620,117,127.1,544,1.06,30.81,31.5,13.6,2.64,4.58,2.32,0.818,1.071
24,9,2.3,100930,24490,1636.9,548.8,68730,117.2,125.9,535,1.011,30.71,31.05,13.05,2.68,4.69,2.44,0.846,1.042
24,10,2.45,103080,24650,1639,564.4,69110,120.7,126.6,537,1.048,30.89,31.83,12.75,2.68,4.6,2.33,0.866,1.085
24,11,2.37,103670,24500,1634,570.9,69290,116.9,127.1,549,1.035,30.7,30.96,12.89,2.688,4.664,2.37,0.815,1.084
24,12,2.36,102440,24670,1642,560.5,69330,119,126.3,548,1.098,30.98,31.62,13.23,2.639,4.689,2.3,0.885,1.074
24,13,2.51,102050,24620,1633,558.2,69290,119.4,126.7,548,1.05,30.37,31.75,12.98,2.639,4.705,2.3,0.862,1.02
24,14,2.39,102540,24510,1627,565.6,69290,116.8,127,541.6,1.067,30.55,32.11,12.79,2.679,4.627,2.31,0.802,1.076
24,15,2.34,103540,24720,1642,571.2,69600,115.3,127.5,554,1.061,30.83,32.23,13.08,2.618,4.71,2.26,0.843,1.101
24,16,2.55,102590,24500,1624,555.9,68500,116.7,126,530,1.041,30.64,32.39,13.18,2.625,4.66,2.36,0.881,1.062
24,17,2.45,103670,24740,1627,559.8,69120,122.1,127.1,542,1.061,30.67,31.16,13.14,2.614,4.71,2.33,0.825,1.094
24,18,2.32,102740,24710,1637,554.4,68930,118.3,127.1,549,1.044,30.39,31.14,13.1,2.699,4.591,2.33,0.864,1.083
24,19,2.56,102680,24600,1649,565.4,69650,120.1,126.8,540,1.048,30.66,31.78,12.91,2.628,4.64,2.37,0.867,1.062
24,20,2.56,104460,24720,1649,567.7,69180,118,127,546,1.134,31.13,32.23,13.19,2.65,4.671,2.19,0.87,1.1
