Repository: CSAFE-ISU/AOAS-2018-glass-manuscript

File: glassdata/CompanyA-glass/DAAA_pane.csv
"Company","pane","fragment","Rep","Li7","Na23","Mg25","Al27","K39","Ca42","Ti49","Mn55","Fe57","Rb85","Sr88","Zr90","Ba137","La139","Ce140","Nd146","Hf178","Pb208"
"CompanyA","AAA",1,1,1.4,100700,22920,2847,1336,62360,152,18.51,686,2.3,30.4,26.7,11.5,4.38,9.94,3.66,0.75,1.11
"CompanyA","AAA",1,2,1.25,102210,23160,2830,1370,61620,160,18.82,699,2.38,29.7,27.3,13.4,4.7,10.02,3.71,0.69,1.27
"CompanyA","AAA",1,3,1.52,102510,23080,2828,1367,61970,157,19.49,736,2.17,31.79,27.3,12.9,4.15,10.49,3.9,0.83,1.18
"CompanyA","AAA",1,4,1.87,102630,22870,2788,1374,61040,162,18.63,694,2.38,30.61,26.6,12.1,4.6,10.29,3.26,0.75,1.1
"CompanyA","AAA",1,5,1.62,101570,23250,2796,1364,60250,158,19.27,679,2.26,30.7,27,13,4.42,10.23,3.45,0.61,1.11
"CompanyA","AAA",2,1,2.11,103400,22860,2825,1390,59830,159,17.46,697,2.03,30.3,25,12.9,4.27,10.27,3.7,0.63,1.17
"CompanyA","AAA",2,2,1.55,103500,22830,2787,1399,60630,167,18.6,709,2.43,31.1,27.2,13.8,4.72,10.41,3.48,0.6,1.17
"CompanyA","AAA",2,3,1.84,103260,22420,2765,1397,59080,154,19.16,661,2.46,29.8,25,11.9,4.39,10.59,3.48,0.62,1.14
"CompanyA","AAA",2,4,1.46,103400,22460,2760,1410,59410,165,17.7,665,2.39,30.07,25.3,12.4,4.53,9.92,3.46,0.58,1.07
"CompanyA","AAA",2,5,1.46,104800,22260,2723,1427,58380,154,17.91,686,2.36,29.7,26.5,12.6,4.65,10.55,3.27,0.56,1.07
"CompanyA","AAA",2,6,1.23,103980,22510,2703,1405,57530,159,17.65,668,2.19,29.6,24.8,12.8,4.14,10.06,3.14,0.79,1.01
"CompanyA","AAA",2,7,1.23,104200,22560,2743,1404,57330,161,18.03,679,2.1,29.6,24.4,13,3.99,10.13,3.17,0.66,1.1
"CompanyA","AAA",2,8,2.18,104200,22940,2739,1408,58490,173,17.3,647,2.23,28.8,25.5,12.3,4.22,10.57,3.32,0.45,1.06
"CompanyA","AAA",2,9,1.44,103600,22150,2707,1407,58000,152,18.08,661,2.3,29.4,26.3,13.5,4.4,10.25,3.66,0.67,1.15
"CompanyA","AAA",2,10,2.02,105000,22660,2755,1409,57480,166,17.74,669,2.46,29.3,26.1,13,4.33,10.13,3.41,0.66,1.1
"CompanyA","AAA",2,11,1.45,103770,22620,2692,1414,58290,167,17.8,689,2.28,29.53,25.5,13.2,4.46,10.09,3.44,0.77,1.13
"CompanyA","AAA",2,12,1.52,105100,22770,2731,1406,58470,168,19.01,653,2.37,29,24.9,13.3,4.58,10.76,3.67,0.65,1.1
"CompanyA","AAA",2,13,1.21,103500,22330,2710,1417,58450,159,18.2,710,2.31,29.2,23.6,11.5,4.27,10.52,3.5,0.64,1.17
"CompanyA","AAA",2,14,1.88,104200,22470,2704,1412,59010,147,18.81,661,2.32,29.4,23.8,13.5,4.59,9.8,3.42,0.69,1.1
"CompanyA","AAA",2,15,1.46,104600,22720,2703,1402,59110,159,17.69,690,2.13,30.82,26.6,12.1,4.22,10.64,3.1,0.46,1.06
"CompanyA","AAA",2,16,1.35,105400,22550,2675,1419,59900,164,19.04,669,2.47,29.7,25.4,13,4.02,10.36,3.56,0.73,1.15
"CompanyA","AAA",2,17,1.44,106100,22800,2721,1412,60350,163,17.52,689,2.49,29.63,25.8,13.4,4.4,10.43,3.37,0.76,1.23
"CompanyA","AAA",2,18,1.64,105600,22820,2722,1407,59080,159,17.1,677,2.25,29.88,25,12.5,4.1,10.21,3.42,0.54,1.11
"CompanyA","AAA",2,19,1.79,104900,22560,2722,1427,60800,174,18.66,695,2.39,30.27,25.1,12.7,4.37,10.83,3.78,0.7,1.22
"CompanyA","AAA",2,20,1.31,104300,22440,2690,1381,59660,154,17.41,657,2.28,30.1,23.6,12.3,3.89,10.26,3.43,0.65,1.25
"CompanyA","AAA",3,1,2.25,104400,22760,2706,1367,62300,161,17.57,679,2.3,28.7,26.1,12.1,3.96,10.43,3.46,0.62,1.06
"CompanyA","AAA",3,2,1.22,103300,22620,2688,1367,62390,181,18.47,658,2.3,30.3,25.5,12.5,4.37,10.42,3.17,0.78,1.13
"CompanyA","AAA",3,3,1.42,103600,23040,2738,1368,62500,161,17.97,664,2.32,28.8,26.6,13.2,4.08,10.61,2.95,0.6,0.96
"CompanyA","AAA",3,4,1.64,103300,22500,2700,1381,62700,162,19.19,654,2.21,30.6,25.6,12.3,4.46,10.27,3.27,0.56,1.11
"CompanyA","AAA",3,5,1.71,104600,22910,2730,1378,62300,160,18.51,700,1.96,30.7,24.8,13.3,4.45,10.68,3.61,0.67,1.1
"CompanyA","AAA",4,1,1.75,104000,22820,2740,1380,62900,171,19.38,717,2.47,30.2,26.2,12.4,4.18,10.59,3.69,0.73,1.2
"CompanyA","AAA",4,2,1.3,102730,22720,2757,1369,62370,164,17.94,701,2.43,30.2,25,13,4.17,10.33,3.42,0.71,1.11
"CompanyA","AAA",4,3,1.55,103840,22810,2716,1389,62800,169,18.3,679,2.24,31,26,14.2,4.25,9.78,3.29,0.6,1.13
"CompanyA","AAA",4,4,1.43,104000,22570,2687,1383,63100,170,17.82,670,2.13,29.2,26.2,12.5,4.04,10.33,3.45,0.79,1.24
"CompanyA","AAA",4,5,1.57,103100,22580,2713,1389,63080,164,18.44,687,2.45,29.7,24.3,13.6,4.48,10.38,3.71,0.74,1.21
"CompanyA","AAA",5,1,1.38,103120,22890,2743,1386,63190,163,19.07,707,2.04,30.2,23.8,13.2,4.45,10.43,3.5,0.65,1.22
"CompanyA","AAA",5,2,1.21,103740,22640,2714,1387,63690,155,18.47,684,2.51,29.75,26.3,13.2,4.05,10.18,3.7,0.56,1.16
"CompanyA","AAA",5,3,1.56,103300,22480,2728,1395,63580,162,18.52,681,2.2,30.68,24.3,13,4.43,10.88,3.03,0.58,1.12
"CompanyA","AAA",5,4,1.93,104000,22740,2708,1414,63360,169,19.04,694,2.22,31.03,24.9,13.2,4.44,10.53,3.7,0.67,1.11
"CompanyA","AAA",5,5,1.82,103940,22570,2723,1411,62890,173,18.84,681,2.4,30.54,25.4,12.7,4.11,10.54,3.45,0.52,1.15
"CompanyA","AAA",6,1,2,102500,22670,2687,1366,60300,163,18.3,697,2.11,29.3,25.7,13.8,4.01,10.11,3.12,0.71,1.17
"CompanyA","AAA",6,2,1.76,102300,22640,2753,1397,60300,165,18.3,653,2.64,29.7,24.6,13.6,4.37,10.4,3.12,0.46,1.12
"CompanyA","AAA",6,3,1.39,102500,22630,2756,1382,60350,159,17.96,716,2.35,29.6,26.2,14.7,4.11,9.95,3.62,0.66,1.14
"CompanyA","AAA",6,4,1.44,102900,22770,2765,1385,60760,166,18.9,679,2.47,30.2,24.7,11.5,4.03,10.7,3.81,0.72,1.06
"CompanyA","AAA",6,5,1.06,102300,22550,2722,1407,60640,165,19.26,683,2.48,30.7,26.7,12,4.26,10.29,3.06,0.54,1.1
"CompanyA","AAA",7,1,1.33,101600,22530,2764,1363,61200,160,18.42,687,2.08,30.2,25.5,13.3,4.52,10.16,3.08,0.54,1.07
"CompanyA","AAA",7,2,1.27,101660,22840,2754,1348,61840,172,17.4,657,2.32,29,26,12.5,4.25,10.07,3.88,0.79,1.05
"CompanyA","AAA",7,3,0.97,102000,22560,2790,1366,60260,154,18.02,699,2.57,30.2,25.6,12.7,4.39,10.45,3.37,0.72,1.15
"CompanyA","AAA",7,4,1.57,102600,22380,2753,1396,60970,157,18.48,674,2.29,29.1,26.9,12,4.39,10.65,4.13,0.63,1.22
"CompanyA","AAA",7,5,0.66,101700,22480,2753,1385,59230,164,17.31,678,2.51,31,25.6,11,4.49,9.94,3.16,0.51,1.09
"CompanyA","AAA",8,1,1.71,102000,22790,2817,1358,61800,158,18.36,671,2.33,29.9,26,12.4,4.3,10.3,3.37,0.8,1.15
"CompanyA","AAA",8,2,1.34,102000,22830,2793,1344,59900,168,17.9,663,2.01,30.3,26,13.5,4.37,10.48,3.79,0.63,1.11
"CompanyA","AAA",8,3,1.56,100900,22740,2811,1363,61790,163,17.79,699,2.45,30,28,11.9,4.33,9.95,3.65,0.72,1.07
"CompanyA","AAA",8,4,1.15,102600,22310,2793,1371,61280,152,18.13,673,2.26,30.5,26.2,13,4.46,10.52,3.39,0.88,1.04
"CompanyA","AAA",8,5,1.43,101900,22770,2796,1359,61260,166,17.44,664,2.17,30,27.1,13.6,4.66,10.5,3.71,0.63,1.035
"CompanyA","AAA",9,1,0.68,98030,23270,2935,1290,63830,156,17.29,680,2.24,31.2,28.2,13.7,4.27,10.39,3.49,0.63,1.04
"CompanyA","AAA",9,2,0.59,98730,23080,2966,1307,64360,174,18.05,684,2.31,31.4,27,12.9,4.59,10.34,3.85,0.7,0.946
"CompanyA","AAA",9,3,0.63,98510,23080,2953,1297,63280,173,17.74,675,2.06,32.1,27.6,13.7,4.66,9.9,3.13,0.65,0.96
"CompanyA","AAA",9,4,0.52,98760,23210,2959,1306,64450,159,17.4,656,2.02,30.93,28.7,13.4,4.47,10.17,3.64,0.59,1.13
"CompanyA","AAA",9,5,0.73,99610,22980,2921,1319,64200,172,17.43,690,2.3,30.93,29,13,4.53,10.41,3.8,0.74,1.02
"CompanyA","AAA",10,1,1.46,100400,22950,2835,1341,62400,154,17.98,639,2.61,30.3,27.7,13.2,4.28,10.52,3.26,0.63,1.1
"CompanyA","AAA",10,2,1.43,103000,22760,2822,1361,63520,160,18.67,711,2.4,31.1,28.4,12.7,4.61,10.4,3.37,0.82,1.14
"CompanyA","AAA",10,3,1.34,102200,23330,2867,1351,62480,143,18.19,672,2.29,31.3,26.3,12.4,4.19,9.98,3.14,0.6,1.09
"CompanyA","AAA",10,4,1.04,102600,23220,2853,1354,62740,157,17.52,644,2.17,30.1,25.4,12.1,4.65,11.02,2.95,0.64,1.05
"CompanyA","AAA",10,5,1.72,101500,23340,2873,1336,62360,164,17.48,677,2.29,30.7,26.2,13.7,4.38,10.16,3.11,0.72,1.09
"CompanyA","AAA",11,1,0.69,98890,23660,2964,1299,65210,176,17.91,682,1.91,31.1,27.8,12.5,4.55,10.21,3.73,0.55,1.03
"CompanyA","AAA",11,2,0.83,99120,23370,2920,1314,65010,154,18.02,716,2.17,31.91,27.5,13,4.68,10.62,3.6,0.77,1.05
"CompanyA","AAA",11,3,0.81,98790,23370,2968,1315,64890,170,18.66,699,2.44,31.65,28.8,13.7,4.78,10.91,4.1,0.71,1.04
"CompanyA","AAA",11,4,0.87,99710,23200,2982,1333,64200,168,17.81,667,2.35,31.6,27.8,14.7,4.69,10.95,4.3,0.82,1.15
"CompanyA","AAA",11,5,0.82,99370,23230,2962,1317,64000,162,18.21,640,2.07,31.5,28.3,13.9,4.72,10.67,3.98,0.66,0.98
"CompanyA","AAA",12,1,0.63,98470,23400,2946,1303,64820,163,17.35,667,2.49,32,27.7,12.4,4.49,10.21,3.5,0.62,1.08
"CompanyA","AAA",12,2,0.82,99190,23540,2967,1304,64330,160,18.85,684,2.15,31.3,28.1,13.7,4.61,10.55,3.67,0.94,1.11
"CompanyA","AAA",12,3,0.95,98520,23430,2971,1310,64270,164,16.19,696,2.14,31.2,27.5,14,4.55,10.51,3.34,0.69,1.07
"CompanyA","AAA",12,4,0.85,99640,23350,2984,1304,62810,157,16.67,627,2.32,31.1,28.3,13.1,4.7,10.33,3.35,0.57,1.07
"CompanyA","AAA",12,5,0.6,99690,23160,2946,1315,63140,172,17.1,660,2.24,31.6,28.8,12.4,4.8,10.53,3.51,0.51,1.03
"CompanyA","AAA",13,1,0.91,98900,23420,2949,1308,64400,159,18.17,646,2.09,31.6,29.3,13.6,4.86,10.34,3.59,0.53,1.1
"CompanyA","AAA",13,2,0.75,98210,23270,2951,1283,63170,169,18.1,635,2.32,31.4,28.9,13.2,4.62,10.46,3.85,0.7,1.13
"CompanyA","AAA",13,3,1.14,98540,23070,2916,1300,63310,161,16.71,662,2.3,32.2,29.7,14.4,4.68,9.94,3.81,0.73,1.07
"CompanyA","AAA",13,4,0.46,99610,23340,2903,1315,64020,179,18.35,666,2.12,32.7,29.1,12.4,5.02,10.28,3.81,0.81,1.1
"CompanyA","AAA",13,5,0.96,99220,23210,2925,1303,63760,174,17.52,698,2.25,31.9,28.8,13.8,4.69,10.34,3.97,0.72,1.16
"CompanyA","AAA",14,1,1.24,98750,23420,2916,1300,64390,165,17.03,677,2.12,31.98,28.5,12.5,4.46,9.89,3.59,0.75,1.079
"CompanyA","AAA",14,2,0.95,98970,23100,2910,1301,63990,164,17.51,643,2.07,32,26.4,11.8,4.65,9.93,3.14,0.67,1.01
"CompanyA","AAA",14,3,1.1,97560,24130,2960,1294,65300,171,18.1,663,2.14,32.4,29,13.4,4.73,9.87,3.85,0.82,1.01
"CompanyA","AAA",14,4,1.35,99970,23290,2903,1319,64780,160,18.25,658,2.48,31.2,28.6,13.1,4.61,10.5,3.94,0.74,1.07
"CompanyA","AAA",14,5,0.83,99270,23090,2902,1319,64640,165,18.93,639,2.34,31.6,29.3,13,4.53,10.55,3.71,0.62,1.19
"CompanyA","AAA",14,6,0.69,100200,23440,2888,1334,64790,152,17.57,670,2.24,32.4,29.6,13,4.82,10.15,3.57,0.74,0.94
"CompanyA","AAA",14,7,1.23,99730,23290,2896,1320,63800,170,18.16,664,2.24,31.1,28.9,12.2,4.73,9.97,3.82,0.8,1.16
"CompanyA","AAA",14,8,1.09,99760,22990,2862,1315,63970,162,18.29,636,2.33,31.7,27.7,13.6,4.27,10.13,3.41,0.79,1.09
"CompanyA","AAA",14,9,0.73,99740,23130,2861,1320,64200,163,18.14,649,2.11,31.7,28.5,12.5,4.63,9.87,3.69,0.77,1.08
"CompanyA","AAA",14,10,0.75,99830,23140,2880,1323,64100,175,17.76,602,2.12,31.1,28.5,13.3,4.73,10.47,3.78,0.75,1.16
"CompanyA","AAA",14,11,0.92,99870,23110,2868,1332,64610,163,17.14,641,2.12,30.3,27.7,12.8,4.69,9.89,3.63,0.5,1.02
"CompanyA","AAA",14,12,1.03,100250,23120,2908,1323,63460,163,16.97,663,2.19,30.99,27.6,12.4,4.25,9.64,3.31,0.73,1.16
"CompanyA","AAA",14,13,1.09,99990,23110,2906,1322,64380,166,17.29,688,2.27,32.2,27.7,12.3,4.55,10.06,3.43,0.77,1.06
"CompanyA","AAA",14,14,0.86,99750,22870,2868,1321,63470,169,18.08,668,2.3,30.5,27.1,13.3,4.79,10.28,3.62,0.62,1.14
"CompanyA","AAA",14,15,0.88,100090,23250,2889,1327,63270,175,17.73,635,2.33,30.7,28.6,12.4,4.51,10.12,3.56,0.73,1.1
"CompanyA","AAA",14,16,1.05,99680,23030,2861,1325,62960,175,17.56,677,2.23,31.63,29,12,4.49,10.18,4.11,0.51,1.03
"CompanyA","AAA",14,17,0.74,100010,23150,2883,1330,63340,159,17.39,684,2.08,31.5,28.1,13.2,4.31,10.06,3.52,0.65,1.16
"CompanyA","AAA",14,18,1.18,99510,22810,2858,1321,62390,169,17.78,621,2.12,31.4,27,12.4,4.56,10.01,3.34,0.6,0.97
"CompanyA","AAA",14,19,0.68,100150,23060,2863,1346,63740,183,18.66,699,2.41,32.67,28,12.7,4.57,10.31,3.55,0.7,1.11
"CompanyA","AAA",14,20,1.21,99610,23220,2880,1331,64310,165,18.77,726,1.98,31,28.2,13.3,4.5,10.33,4.11,0.54,1
"CompanyA","AAA",15,1,1.15,99360,23210,2930,1325,65230,159,19.19,702,2.08,31.3,28.6,12.5,4.8,10.41,3.38,0.64,1.12
"CompanyA","AAA",15,2,1,99700,23410,2958,1321,65900,178,18.83,679,2.15,31.5,26.4,14.8,4.63,10.56,3.84,0.85,1.14
"CompanyA","AAA",15,3,1.08,99300,23160,2919,1336,65410,179,18.74,650,2.37,32,27.9,13.1,4.55,10.61,3.49,0.75,1.08
"CompanyA","AAA",15,4,0.84,100090,23290,2950,1338,65700,174,17.62,688,2.21,31.9,29.9,12.6,4.85,10.69,3.56,0.76,1.03
"CompanyA","AAA",15,5,0.9,100080,23280,2929,1318,65100,184,17.64,626,2.09,31.6,28.7,13.8,4.67,10.15,3.61,0.77,0.92
"CompanyA","AAA",16,1,1.17,101830,23150,2793,1356,64800,165,17.4,667,2.25,31.6,26.6,13.4,4.45,9.97,3.37,0.58,1.03
"CompanyA","AAA",16,2,1.02,101650,22910,2853,1357,65880,175,17.89,700,2.52,31.2,27.3,15.2,4.67,10.46,3.58,0.72,1.2
"CompanyA","AAA",16,3,1.04,101180,23020,2844,1361,66300,165,18.5,686,2.29,31.2,28.8,12.8,4.38,10.51,3.61,0.62,1.12
"CompanyA","AAA",16,4,1.44,103180,23140,2779,1385,65000,180,17.56,664,2.35,31.23,28.2,12.3,4.24,10.23,3.34,0.62,1.09
"CompanyA","AAA",16,5,0.74,102360,22990,2788,1376,63670,159,18.2,655,2.22,30.3,26.8,13.4,4.54,10.15,3.81,0.8,1.03
"CompanyA","AAA",17,1,1.01,101720,23080,2850,1338,64600,178,17.77,642,2.28,30.5,25.8,12.5,4.92,9.94,3.73,0.7,1.13
"CompanyA","AAA",17,2,1.02,101640,22940,2843,1340,64500,165,17.9,615,2.33,31.2,26.9,12.6,4.65,9.95,3.29,0.65,1.11
"CompanyA","AAA",17,3,1.16,102580,23030,2802,1358,63670,158,18,649,2.28,29.9,27.1,12.9,4.45,9.77,3.54,0.65,1.06
"CompanyA","AAA",17,4,0.79,102390,23170,2867,1376,65950,174,18.3,717,2.17,31.2,27.1,14.4,4.46,10.68,3.7,0.7,1.1
"CompanyA","AAA",17,5,0.81,102590,23120,2886,1352,64500,161,17.89,646,2.35,30.7,26.8,12.8,4.28,9.99,3.27,0.69,1.17
"CompanyA","AAA",18,1,1.19,102550,23030,2797,1341,63100,158,17.07,649,2.4,30.7,27.3,12.4,4.3,10.16,3.22,0.66,1.03
"CompanyA","AAA",18,2,1.63,103520,23110,2822,1381,63890,173,17.8,654,2.07,31.2,25.6,13.8,4.13,10.19,3.84,0.82,1.12
"CompanyA","AAA",18,3,1.11,102530,22790,2786,1381,64200,169,17.8,689,2.35,30.9,27.4,13.5,4.86,10.56,3.65,0.7,0.97
"CompanyA","AAA",18,4,1.21,102830,22960,2805,1361,64430,169,18.57,680,2.49,31.7,26.3,14.3,4.29,10.59,3.42,0.52,1.09
"CompanyA","AAA",18,5,1.75,102130,23010,2818,1366,64190,158,18.1,704,2.28,31.1,27.2,12,4.43,10.55,3.64,0.69,1.08
"CompanyA","AAA",19,1,1.46,102900,22680,2768,1381,62400,174,18.09,682,2.52,29.4,26.1,13.8,4.24,10.21,3.74,0.72,1.15
"CompanyA","AAA",19,2,1.11,101210,22260,2788,1355,62000,161,17.7,660,2.46,30.3,25,12.9,4.32,10.65,2.89,0.68,1.14
"CompanyA","AAA",19,3,1.25,103400,22800,2770,1383,61300,160,18.31,684,2.44,30.5,26.4,14.5,4.31,10.04,2.94,0.47,1.12
"CompanyA","AAA",19,4,1.7,103000,22610,2792,1359,59700,150,17.4,640,2.28,29.2,25.1,12.2,4.19,10.02,3.24,0.54,1.14
"CompanyA","AAA",19,5,1.52,104090,22750,2773,1388,62270,157,17.99,746,2.52,29.4,25.9,13.1,4.35,10.39,3.27,0.57,1.13
"CompanyA","AAA",20,1,1.71,102450,22720,2780,1368,59900,155,17.1,677,2.27,29.6,27,12,4.15,9.79,3.65,0.69,1.09
"CompanyA","AAA",20,2,1.69,104300,22980,2809,1382,61300,167,17.23,708,2.51,30.3,26.5,14.6,4.54,10.63,3.45,0.52,1.07
"CompanyA","AAA",20,3,0.63,104200,23090,2801,1368,60700,164,18.91,656,2.22,30.4,26.5,12.2,4.19,10.5,3.39,0.66,1.04
"CompanyA","AAA",20,4,1.33,105400,23080,2771,1377,60400,160,18.6,675,2.38,30.3,26.4,11.9,4.56,10.53,4.12,0.76,1.07
"CompanyA","AAA",20,5,1.63,104310,22970,2788,1367,61060,158,17.89,687,2.2,30.2,25.6,13.3,4.15,10.06,3.7,0.6,1.07
"CompanyA","AAA",21,1,1.53,104020,22920,2775,1400,60910,149,18.41,667,2.31,30.9,25.5,12.9,4.41,10.22,3.01,0.66,1.13
"CompanyA","AAA",21,2,1.5,104200,22890,2768,1383,60240,150,18.2,683,2.37,29.99,26.5,13.8,4.52,10.15,3.67,0.83,1.21
"CompanyA","AAA",21,3,1.2,103900,22780,2775,1386,60440,156,17.41,681,2.45,29.4,25.3,13.7,4.48,10.31,3.58,0.65,1.03
"CompanyA","AAA",21,4,1.7,104360,22880,2763,1408,60510,157,18.4,657,2.24,30.3,25.2,13.2,4.53,10.73,3.45,0.73,1.06
"CompanyA","AAA",21,5,1.32,103310,22630,2777,1387,60600,159,16.84,673,2.2,29,25.5,14.8,4.15,10.64,3.2,0.62,1.04
"CompanyA","AAA",22,1,1.37,103930,22810,2746,1383,61000,158,17.03,670,2.34,30.7,25,13.3,4.44,10.18,2.9,0.64,1.14
"CompanyA","AAA",22,2,1.76,104310,23000,2761,1361,59000,158,17.1,650,2.31,28.9,24.5,11,4.21,10.2,3.69,0.65,1.02
"CompanyA","AAA",22,3,1.52,104420,22940,2777,1373,60290,162,17.7,656,2.2,30.1,24.2,13,4.25,10.57,3.57,0.67,1.03
"CompanyA","AAA",22,4,1.56,104360,22990,2787,1377,60700,158,17.2,657,2.28,29.2,24.3,13.7,4.43,10.59,2.75,0.75,1.04
"CompanyA","AAA",22,5,1.19,103610,22650,2767,1377,61000,147,16.68,621,2.25,29.3,27.2,12,4.07,10.42,3.68,0.57,1.07
"CompanyA","AAA",23,1,1.19,102090,22580,2740,1362,59640,155,17.3,588,2.24,29.1,24.3,11.3,3.86,9.89,3.35,0.71,1.07
"CompanyA","AAA",23,2,1.31,103000,22630,2789,1361,60850,164,18.51,678,2.28,29.9,25.2,12.3,4.66,10.41,3.43,0.81,1.13
"CompanyA","AAA",23,3,1.59,103130,22850,2772,1368,61000,151,16.77,657,2.15,29.1,24.6,13.6,4.33,10.3,3.09,0.56,1.2
"CompanyA","AAA",23,4,1.02,103620,22970,2768,1392,61470,159,17.2,658,2.24,28.5,25.8,12.2,4.35,10.32,3.64,0.54,1.14
"CompanyA","AAA",23,5,1.58,103240,22490,2743,1407,62380,165,18.5,665,2.22,29.8,25,12.6,4.52,10.66,3.38,0.55,1.06
"CompanyA","AAA",24,1,1.6,104000,23160,2786,1379,61580,156,18.1,654,2.19,30.2,26.7,12.7,4.48,10.17,3.96,0.53,1.17
"CompanyA","AAA",24,2,1.69,103420,23090,2766,1367,61090,156,17.4,631,2.1,29.3,26,14,4.49,10.32,3.01,0.61,1.2
"CompanyA","AAA",24,3,1.18,103700,22970,2760,1385,62700,155,17.47,660,2.25,29.6,24.6,12.5,4.39,10.37,2.81,0.63,1.11
"CompanyA","AAA",24,4,1.63,103060,22570,2746,1361,60590,141,18.2,643,2.28,29.5,25.2,12.8,4.18,10.09,2.92,0.68,1.31
"CompanyA","AAA",24,5,1.21,104100,22980,2738,1367,62140,160,17.8,633,2.54,28.5,24.8,11.6,4.41,10.33,3.47,0.8,1.2
"CompanyA","AAA",24,6,1.09,104100,23100,2773,1374,61770,154,18.39,615,2.2,29.2,24.5,12.9,4.56,9.9,3.42,0.71,1.22
"CompanyA","AAA",24,7,1.69,102760,22760,2732,1376,62800,142,18.47,648,2.36,29.7,25,12.5,4.27,10.39,2.9,0.76,1.2
"CompanyA","AAA",24,8,1.4,104700,23110,2735,1400,62780,153,18.21,663,2.01,29.2,26.5,12.6,4.26,10.83,3.55,0.59,1.12
"CompanyA","AAA",24,9,1.36,103490,22770,2713,1373,63500,169,17.3,669,2.3,29,24.8,12.4,4.13,10.01,3.35,0.59,1.18
"CompanyA","AAA",24,10,1.19,104080,23080,2745,1369,62100,165,17.71,642,2.12,29.6,25.6,12.4,3.87,10.37,3.72,0.69,1.18
"CompanyA","AAA",24,11,1.75,103790,22860,2766,1380,63340,143,18.7,653,2.25,29.1,25.5,13.7,4.07,9.63,3.42,0.59,1.21
"CompanyA","AAA",24,12,1.2,103540,22740,2734,1407,64290,167,18.2,680,2.46,30.1,26.4,14.6,4.37,10.33,3.35,0.67,1.21
"CompanyA","AAA",24,13,1.45,104300,22970,2748,1375,63100,154,17.2,678,2.27,30.1,25.4,14.9,4.51,10.35,3.65,0.46,1.24
"CompanyA","AAA",24,14,1.42,103880,22850,2717,1402,62200,144,17.68,643,2.35,29,24.7,12.1,3.74,9.66,3.56,0.65,1.28
"CompanyA","AAA",24,15,1.56,105200,23220,2754,1401,63810,158,17.55,635,2.22,30.7,24.9,13.7,4.22,10.04,2.8,0.76,1.15
"CompanyA","AAA",24,16,1.77,104700,23130,2722,1388,61800,150,17.8,658,2.42,29.4,24.6,12,4.04,10.26,3.07,0.65,1.08
"CompanyA","AAA",24,17,1.72,104910,23080,2750,1384,62880,163,17.7,675,2.13,29,24.5,12,4.31,10.37,3.57,0.72,1.26
"CompanyA","AAA",24,18,1.55,105400,23050,2746,1402,63400,170,17.9,642,2.37,30.5,26,14.2,4.11,10.03,3.05,0.75,1.23
"CompanyA","AAA",24,19,1.97,104400,22980,2723,1388,63260,154,18.3,683,2.39,29.4,24.7,11.7,4.04,10.64,3.61,0.55,1.25
"CompanyA","AAA",24,20,1.41,104800,22760,2752,1394,62400,164,17.8,677,2.25,29.1,24.7,13.3,4.24,10.54,3.81,0.49,1.21

File: glassdata/CompanyA-glass/DAAB_pane.csv
"Company","pane","fragment","Rep","Li7","Na23","Mg25","Al27","K39","Ca42","Ti49","Mn55","Fe57","Rb85","Sr88","Zr90","Ba137","La139","Ce140","Nd146","Hf178","Pb208"
"CompanyA","AAB",1,1,1.13,101160,23700,3044,1082.5,65510,168.3,18.18,684,2.305,31.35,27.23,13.26,4.76,10.39,3.78,0.735,1.085
"CompanyA","AAB",1,2,1.25,101510,23930,3050,1094.1,66170,175.7,18.51,690,2.229,32.49,27.26,14.01,4.92,10.75,3.91,0.815,1.078
"CompanyA","AAB",1,3,1.27,100820,23550,3044,1091.1,65390,171.9,18.27,693,2.209,31.85,27.31,13.5,4.77,10.59,3.9,0.768,1.116
"CompanyA","AAB",1,4,1.42,100850,23510,3046,1097,66010,175.8,18.29,691,2.27,32.23,27.19,13.87,4.9,10.76,3.95,0.769,1.119
"CompanyA","AAB",1,5,1.17,100250,23730,3047,1103.6,66170,177.1,18.44,698,2.234,32.99,27.97,13.95,5.09,11,3.83,0.826,1.138
"CompanyA","AAB",2,1,1.43,102020,23590,2954,1124.2,64790,170,18.57,694,2.357,31.78,28.01,13.98,4.74,10.6,3.96,0.769,1.158
"CompanyA","AAB",2,2,1.32,103430,23480,2920,1134.5,64180,170.7,18.5,690,2.377,31.73,26.59,13.25,4.68,10.8,3.9,0.725,1.134
"CompanyA","AAB",2,3,1.51,102340,23440,2916,1122,64350,167.7,18.27,680,2.262,31.44,26.26,13.37,4.55,10.78,3.68,0.784,1.167
"CompanyA","AAB",2,4,1.39,103150,23510,2913,1131,63690,171.6,18.05,695,2.384,30.97,26.1,12.79,4.76,10.76,4.02,0.713,1.137
"CompanyA","AAB",2,5,1.4,102570,23360,2920,1133.9,64010,166.8,18.4,683,2.38,31.38,26.33,14.04,4.66,10.76,3.82,0.722,1.135
"CompanyA","AAB",2,6,1.45,102430,23360,2918,1139,64170,169.7,18.27,688,2.379,31.22,26.17,13.51,4.67,10.83,3.78,0.747,1.153
"CompanyA","AAB",2,7,1.6,102320,23350,2875,1155.5,63780,167.5,18.16,694,2.276,30.91,25.93,13.07,4.61,10.68,3.69,0.757,1.182
"CompanyA","AAB",2,8,1.5,103400,23060,2844,1147.9,63180,161.6,18.06,686,2.372,30.74,25.68,13.14,4.57,10.79,3.68,0.717,1.173
"CompanyA","AAB",2,9,1.45,103370,23290,2867,1148,63810,166.2,18.33,690,2.447,31.22,26.47,13.19,4.63,10.73,3.68,0.76,1.165
"CompanyA","AAB",2,10,1.35,102400,23050,2855,1133,63190,160.7,17.83,668,2.353,31.2,26.47,13.48,4.55,10.73,3.61,0.727,1.188
"CompanyA","AAB",2,11,1.32,101690,23220,2892,1143.2,63740,166.5,18.13,681,2.383,31.37,26.4,13.99,4.7,10.65,3.68,0.817,1.145
"CompanyA","AAB",2,12,1.62,102690,23520,2916,1135,64190,166.9,18.22,686,2.383,31.8,27.22,13.69,4.79,10.72,3.85,0.712,1.157
"CompanyA","AAB",2,13,1.35,102430,23350,2904,1150.8,64180,167.6,18.31,688,2.352,31.31,26.7,13.55,4.77,10.82,3.84,0.723,1.166
"CompanyA","AAB",2,14,1.63,103540,23200,2855,1157,62860,168,18.04,680,2.423,31.4,25.75,13.73,4.77,10.65,3.69,0.669,1.154
"CompanyA","AAB",2,15,1.52,102940,23340,2879,1144.5,63740,169,18.45,689,2.457,31.45,26.18,13.37,4.71,10.62,3.78,0.679,1.126
"CompanyA","AAB",2,16,1.51,101810,23300,2912,1148.7,64410,173,18.33,684,2.402,31.24,27.02,13.93,4.9,10.67,3.74,0.794,1.152
"CompanyA","AAB",2,17,1.33,102860,23330,2926,1155.8,64450,164.1,18.1,688,2.352,32.11,27.25,13.47,4.8,10.9,3.79,0.688,1.183
"CompanyA","AAB",2,18,1.39,101550,23360,2935,1147,65210,170.2,18.14,680,2.361,31.88,27.49,13.65,4.79,11,3.91,0.749,1.129
"CompanyA","AAB",2,19,1.47,101890,23240,2885,1152,64040,168.9,18.04,675,2.392,30.98,26.03,14,4.77,10.84,3.65,0.717,1.132
"CompanyA","AAB",2,20,1.41,103210,22910,2847,1163.9,63320,164.6,18.2,681,2.344,30.8,25.35,13.39,4.76,10.61,3.7,0.642,1.129
"CompanyA","AAB",3,1,1.53,101390,23410,2914,1135,64260,172.9,18,677,2.324,31.56,26.44,14.06,4.58,10.74,3.78,0.768,1.111
"CompanyA","AAB",3,2,1.34,101000,23410,2949,1131.2,64540,171.6,18.06,681,2.319,31.7,27.19,13.71,4.71,10.77,3.77,0.755,1.159
"CompanyA","AAB",3,3,1.26,100820,23410,2935,1137.6,64880,169.9,18.34,687,2.283,32.06,27.1,13.34,4.85,10.91,3.88,0.705,1.119
"CompanyA","AAB",3,4,1.21,100740,23380,2966,1129,64880,172.2,18.44,667,2.276,32.09,26.94,14.05,4.77,10.83,3.88,0.752,1.124
"CompanyA","AAB",3,5,1.42,101020,23280,2942,1143.9,64420,172.2,18.43,677,2.428,31.73,26.43,13.43,4.84,10.91,3.85,0.708,1.13
"CompanyA","AAB",4,1,1.29,99040,23470,3034,1112.7,65790,174.3,17.93,684,2.281,32.72,26.51,14.03,4.92,10.89,3.93,0.76,1.099
"CompanyA","AAB",4,2,1.1,98500,23420,3025,1107.7,65920,170.8,18.07,663,2.266,32.7,27.68,13.67,4.94,10.8,3.98,0.727,1.08
"CompanyA","AAB",4,3,1.04,98780,23780,3082,1108.6,66620,174.8,18.18,680,2.283,33.13,29.11,14.58,5.07,11.09,3.81,0.812,1.126
"CompanyA","AAB",4,4,1.01,98790,23810,3101,1109.7,66930,168.7,18.16,665,2.392,33.09,29.55,14.04,5.1,11.13,3.96,0.754,1.109
"CompanyA","AAB",4,5,1.03,98760,23800,3100,1113.6,67390,175.8,18.45,677,2.296,33.6,28.78,14.77,5.17,11.1,4.2,0.738,1.102
"CompanyA","AAB",5,1,1.18,98440,23780,3089,1111.7,67370,175.2,18.4,671,2.24,33.38,28.35,13.43,5.07,11,4.12,0.737,1.092
"CompanyA","AAB",5,2,1.03,98900,23670,3082,1107.5,66980,173.8,17.99,666,2.214,33.18,28.44,14.01,5.06,10.93,3.87,0.813,1.058
"CompanyA","AAB",5,3,1.01,99350,23850,3109,1115.2,67580,169.8,18.07,665,2.327,33.56,28.38,14.39,5,10.97,3.86,0.753,1.052
"CompanyA","AAB",5,4,1.04,99290,23910,3140,1121.3,67580,181.2,18.43,671,2.352,33.57,28.51,14.37,5.17,11.21,4.07,0.764,1.061
"CompanyA","AAB",5,5,1.01,99400,23730,3068,1121,66920,177.7,18.59,678,2.36,33.35,28.18,14.53,5.09,11.09,4.21,0.742,1.003
"CompanyA","AAB",6,1,1.22,101630,23180,2911,1131.1,63620,163.6,17.89,665,2.327,31.33,26.41,12.85,4.8,10.59,3.86,0.73,1.118
"CompanyA","AAB",6,2,1.15,100600,24100,3019,1131,65990,169.4,18.68,665,2.3,32.61,28.95,13.84,4.86,10.69,4.09,0.776,1.027
"CompanyA","AAB",6,3,1.18,101000,23700,2967,1136.2,64690,169.5,18.32,674,2.298,31.64,27.2,13.78,4.75,10.32,3.87,0.719,1.045
"CompanyA","AAB",6,4,1.52,100100,23830,2943,1111,64600,169.2,17.76,669,2.33,31.7,26.9,13.85,4.88,10.56,3.53,0.75,1.012
"CompanyA","AAB",8,3,1.64,102900,22860,2846,1158.3,63790,170.8,17.61,678,2.36,31.5,25.98,14.01,4.7,11.2,3.88,0.722,1.225
"CompanyA","AAB",8,4,1.41,102870,22740,2848,1163,63130,172.7,18.25,672,2.354,31.53,26.15,13.61,4.8,11.09,3.76,0.714,1.166
"CompanyA","AAB",8,5,1.55,102580,22740,2831,1176.9,63640,169.2,17.57,678,2.449,31.02,26.01,13.44,4.65,10.78,3.87,0.701,1.149
"CompanyA","AAB",10,2,1.61,102560,22680,2820,1174.2,63340,166.9,17.69,671,2.42,31.05,25.79,13.29,4.78,11.02,3.95,0.694,1.157
"CompanyA","AAB",10,3,1.62,102030,22590,2777,1166.6,62560,168.8,17.66,666,2.434,30.92,25.14,13.96,4.82,11.09,3.84,0.704,1.199
"CompanyA","AAB",10,4,1.52,103190,22840,2800,1182.3,63300,168.6,17.92,674,2.401,31.25,26.56,14.09,4.8,10.97,3.68,0.767,1.244
"CompanyA","AAB",10,5,1.58,102830,22670,2791,1184,63010,169.4,18.11,672,2.39,31.75,25.59,14.02,4.8,11.1,3.97,0.691,1.26
"CompanyA","AAB",11,1,1.57,101130,22600,2862,1172.2,63890,172.3,17.75,671,2.34,31.27,25.94,14.19,4.85,11.17,3.88,0.735,1.192
"CompanyA","AAB",11,2,1.41,102480,22970,2880,1168.4,63890,171.6,18.08,684,2.37,32.04,26.52,13.98,4.76,11.16,3.91,0.756,1.137
"CompanyA","AAB",11,3,1.43,102270,22870,2835,1182.8,64010,168.7,18.07,675,2.348,31.77,26.29,13.52,4.89,11.12,3.96,0.712,1.15
"CompanyA","AAB",11,4,1.4,102740,22830,2852,1185,64020,170,18.07,667,2.47,31.51,26.7,13.9,4.82,11.17,3.83,0.73,1.246
"CompanyA","AAB",11,5,1.39,102070,22600,2832,1178.6,63620,171.6,17.62,660,2.348,31.25,25.48,13.62,4.76,10.92,3.74,0.689,1.182
"CompanyA","AAB",12,1,1.4,101390,22790,2852,1169.7,63740,163.7,17.97,675,2.29,31.3,26.39,13.59,4.86,11.07,4.13,0.666,1.135
"CompanyA","AAB",12,2,1.49,102000,22810,2848,1187.6,63980,175.4,18.08,677,2.33,30.78,25.02,13.78,4.76,10.96,3.91,0.711,1.166
"CompanyA","AAB",12,3,1.42,103180,23040,2838,1198.1,63990,168.3,18.07,683,2.41,32.1,26.91,14.05,4.7,11.08,3.91,0.691,1.196
"CompanyA","AAB",12,4,1.47,103590,22920,2836,1193.3,63520,166.4,17.97,679,2.379,31.57,25.88,14.01,4.71,11.05,3.85,0.715,1.186
"CompanyA","AAB",12,5,1.66,104100,23060,2834,1199,63980,172.4,18.15,683,2.405,31.38,26.19,13.37,4.75,11.2,3.83,0.778,1.244
"CompanyA","AAB",13,1,1.03,98420,23470,3069,1130.2,67220,175.7,18.29,662,2.234,32.85,29.14,14.19,5.05,11.12,4.08,0.753,1.075
"CompanyA","AAB",13,2,1.17,98300,23370,3074,1133.5,67470,176.6,18.08,676,2.2,33.3,29.01,13.78,5.16,11.09,4.11,0.817,1.091
"CompanyA","AAB",13,3,1.2,98030,23410,3061,1144,67600,178,18.19,667,2.219,33.31,28.7,14.41,5.08,11.07,3.98,0.8,1.119
"CompanyA","AAB",13,4,1.2,99070,23220,3026,1135,66130,175.9,17.98,669,2.294,32.47,28.1,14,5.07,10.97,3.91,0.737,1.103
"CompanyA","AAB",13,5,1.1,99120,23300,3045,1141.9,66370,179.6,18.23,670,2.373,33.27,27.95,14.11,4.96,11.09,4.13,0.793,1.077
"CompanyA","AAB",14,1,1.32,101010,23160,2944,1169.3,65600,175.5,17.93,681,2.301,32.27,27.51,13.85,4.94,10.9,4.04,0.808,1.18
"CompanyA","AAB",14,2,1.25,100560,22970,2950,1171,66230,177.9,17.97,687,2.34,32.41,26.73,14.14,4.96,11.14,3.86,0.774,1.161
"CompanyA","AAB",14,3,1.14,101380,23320,2992,1171,66020,174.8,17.88,657,2.39,32.46,26.96,14.19,4.98,11.28,4,0.789,1.111
"CompanyA","AAB",14,4,1.33,102180,23000,2900,1188.7,64450,173.6,18.06,665,2.408,31.92,26.66,13.8,4.83,10.99,3.81,0.788,1.126
"CompanyA","AAB",14,5,1.39,102320,23000,2920,1186.4,65100,174.2,18.07,671,2.394,32.09,26.98,14.55,4.93,11.2,3.79,0.753,1.166
"CompanyA","AAB",14,6,1.18,101010,22950,2941,1179.7,65470,178.7,18.15,687,2.371,32.41,27.11,13.46,4.9,11.07,3.79,0.752,1.141
"CompanyA","AAB",14,7,1.51,102220,22930,2867,1191.2,64510,168.3,17.6,670,2.4,31.56,26.12,13.71,4.71,10.91,3.68,0.702,1.116
"CompanyA","AAB",14,8,1.33,102550,23130,2897,1187.5,64500,170.7,18.3,675,2.406,31.74,27.11,13.82,4.8,10.99,3.86,0.697,1.2
"CompanyA","AAB",14,9,1.18,102320,23080,2935,1188.8,65490,172.5,18.07,678,2.392,32.18,28.05,13.47,4.84,10.85,3.9,0.8,1.153
"CompanyA","AAB",14,10,1.33,102710,23050,2884,1191.2,64720,172.2,17.79,683,2.355,31.76,26.95,13.91,4.89,11.02,3.87,0.695,1.197
"CompanyA","AAB",14,11,1.29,102200,23120,2906,1192.4,65070,172.7,18.16,679,2.386,32.34,26.15,13.84,4.77,11.13,3.84,0.737,1.162
"CompanyA","AAB",14,12,1.26,102090,23200,2943,1181.5,65520,175.3,18.11,676,2.451,32.14,27.17,13.6,4.96,11.03,4.15,0.733,1.105
"CompanyA","AAB",14,13,1.25,103200,23130,2892,1191.5,64430,167.2,17.81,671,2.312,31.65,26.88,13.6,4.82,10.84,3.8,0.749,1.184
"CompanyA","AAB",14,14,1.28,102330,23090,2901,1181.5,64320,167,18.13,672,2.359,31.98,27.18,13.88,4.81,10.9,3.82,0.756,1.118
"CompanyA","AAB",14,15,1.27,102310,23010,2925,1189.6,65020,171.7,18.11,656,2.464,31.86,27.87,13.77,4.82,11,3.92,0.737,1.105
"CompanyA","AAB",14,16,1.58,103010,22970,2885,1202.6,64590,168.5,17.87,673,2.393,31.37,26.34,13.74,4.76,10.8,3.63,0.735,1.164
"CompanyA","AAB",14,17,1.46,102190,22930,2898,1180,64330,171.1,18.15,669,2.276,31.63,26.57,13.81,4.69,10.81,3.85,0.704,1.156
"CompanyA","AAB",14,18,1.14,102230,23190,2922,1199.5,65270,177,18.25,667,2.452,32.34,27.48,14.06,4.76,10.89,3.87,0.765,1.139
"CompanyA","AAB",14,19,1.33,101550,23130,2916,1185.8,64400,169,18.3,667,2.303,31.68,27.04,13.77,4.76,10.83,3.67,0.737,1.105
"CompanyA","AAB",14,20,1.07,100890,23180,2942,1181,65410,173.9,18.08,670,2.349,32.12,27.18,13.64,4.79,10.7,3.91,0.726,1.084
"CompanyA","AAB",15,1,1.14,100220,23410,3017,1153.7,65950,173.7,17.92,665,2.208,32.71,27.39,14.14,4.88,10.88,3.94,0.81,1.068
"CompanyA","AAB",15,2,1.24,100020,23420,3030,1160.6,66610,175.4,18.09,672,2.261,33.06,27.94,14.26,4.96,10.89,4.22,0.817,1.029
"CompanyA","AAB",15,3,1.11,101610,23180,2964,1167,65470,167.9,18.08,649,2.216,31.69,27.35,13.27,4.62,10.52,3.97,0.748,1.097
"CompanyA","AAB",15,4,1.26,101790,23110,2951,1183.9,64590,174.4,17.77,672,2.283,32,26.73,12.99,4.73,10.68,3.84,0.702,1.077
"CompanyA","AAB",15,5,1.05,101170,23390,2997,1176.7,65590,173,18.26,656,2.283,32.23,27.22,14.29,4.86,10.84,3.93,0.783,1.09
"CompanyA","AAB",16,1,1.09,98010,23400,3090,1143,67500,177.4,18.12,668,2.124,33.18,28.39,13.48,4.94,10.77,3.99,0.775,1.091
"CompanyA","AAB",16,2,1.07,98210,23660,3122,1144,67760,182.2,17.8,672,2.252,33.23,29.51,13.97,5.05,10.88,3.9,0.807,1.069
"CompanyA","AAB",16,3,0.99,98770,23480,3088,1150,67010,173.9,18.33,663,2.251,32.63,28.01,13.96,4.93,10.58,3.86,0.792,1.061
"CompanyA","AAB",16,4,0.97,99310,23490,3096,1155,67200,181.7,18.21,662,2.188,32.98,28.98,14.24,5.2,10.83,3.95,0.763,1.079
"CompanyA","AAB",16,5,1.01,99330,23420,3082,1150.3,66840,178.3,18.14,672,2.251,32.44,29.74,13.8,5.08,10.92,4.09,0.746,1.076
"CompanyA","AAB",17,1,1.01,98690,23650,3114,1138.7,67420,178.9,18.22,666,2.238,32.85,29.12,14.24,4.91,10.5,3.98,0.803,1.078
"CompanyA","AAB",17,2,1.02,98330,23530,3094,1146.8,67150,177.9,18.37,673,2.309,32.7,28.34,14.09,5.03,10.78,3.95,0.816,1.083
"CompanyA","AAB",17,3,1.04,99190,23490,3112,1147.4,67690,173.1,18.06,678,2.18,32.88,29,13.94,5.02,10.97,4.15,0.782,1.058
"CompanyA","AAB",17,4,1.05,99260,23580,3085,1151,66660,174.9,18.27,675,2.237,33.38,28.97,14.23,5.02,11.05,4.1,0.743,1.065
"CompanyA","AAB",17,5,1.08,100000,23780,3105,1152.1,67230,177.7,18.3,671,2.261,33.11,28.83,13.97,5.06,10.86,4.02,0.788,1.09
"CompanyA","AAB",18,1,1.12,98310,24620,3162,1147,67060,179,18.76,659,2.282,32.7,29.31,14,4.98,10.36,3.82,0.679,1.035
"CompanyA","AAB",18,2,1.16,99090,24340,3094,1146,66380,174.3,18.54,658,2.283,32.54,29.21,13.69,4.93,10.53,3.76,0.761,1.034
"CompanyA","AAB",18,3,1.22,98200,24310,3093,1150,67150,169.5,18.89,664,2.22,32.65,28.93,13.39,4.79,10.25,3.84,0.775,1.012
"CompanyA","AAB",18,4,1.05,99270,23920,3054,1158.8,65850,177.6,18.48,666,2.23,32.56,27.91,13.2,4.86,10.23,3.85,0.783,1.045
"CompanyA","AAB",18,5,1.19,100780,23220,2956,1176.8,64990,173.4,18.1,657,2.302,32.32,27.35,13.83,4.79,10.65,3.71,0.725,1.066
"CompanyA","AAB",19,1,1.53,104100,22980,2845,1211.8,62930,169.3,18.33,677,2.394,30.75,25.44,13.01,4.48,10.43,3.58,0.656,1.127
"CompanyA","AAB",19,2,1.43,103990,23060,2823,1209.4,62820,163.7,18.58,685,2.426,30.92,26.06,13.04,4.41,10.53,3.56,0.698,1.126
"CompanyA","AAB",19,3,1.64,103460,23010,2820,1194,62740,168.8,18.07,667,2.351,30.64,25.03,13.13,4.37,10.55,3.62,0.691,1.106
"CompanyA","AAB",19,4,1.43,103570,23020,2840,1210.4,63010,167.3,17.85,670,2.251,30.65,25.12,13.01,4.56,10.45,3.7,0.676,1.134
"CompanyA","AAB",19,5,1.49,103650,23030,2827,1208.2,62480,168.4,17.91,667,2.408,30.51,24.85,13.26,4.44,10.46,3.66,0.681,1.111
"CompanyA","AAB",20,1,1.46,102820,23260,2885,1188.2,63140,167.7,17.87,680,2.199,31.05,26.48,12.98,4.56,10.54,3.86,0.732,1.113
"CompanyA","AAB",20,2,1.27,102900,23120,2871,1194.7,62850,172.7,18.29,683,2.387,30.95,26.13,12.62,4.52,10.57,3.62,0.657,1.124
"CompanyA","AAB",20,3,1.38,103480,23140,2896,1198.3,63070,165.4,18.22,668,2.32,31.16,24.67,13.1,4.67,10.67,3.59,0.697,1.168
"CompanyA","AAB",20,4,1.37,103700,23190,2869,1197.2,62470,163.2,18.25,673,2.351,31.1,26.04,13.2,4.59,10.64,3.73,0.69,1.137
"CompanyA","AAB",20,5,1.14,103500,23180,2893,1194.9,63390,170.9,17.97,678,2.337,30.85,26.3,13.72,4.52,10.47,3.63,0.702,1.174
"CompanyA","AAB",21,1,1.15,102440,23210,2902,1175.1,63600,168.6,17.92,666,2.253,31.03,25.74,13.54,4.61,10.49,3.92,0.75,1.149
"CompanyA","AAB",21,2,1.23,102800,23120,2898,1203.4,64140,168.3,18.08,681,2.303,31.66,25.69,13.47,4.77,10.7,3.78,0.688,1.122
"CompanyA","AAB",21,3,1.39,103040,23210,2885,1189,63550,171.1,17.81,687,2.228,30.96,25.27,13.22,4.56,10.57,3.52,0.755,1.089
"CompanyA","AAB",21,4,1.17,103190,23060,2880,1203.8,63440,168.6,17.89,682,2.318,31.12,25.18,13.26,4.63,10.5,3.65,0.64,1.173
"CompanyA","AAB",21,5,1.42,103330,23130,2854,1208.8,63270,165.7,17.98,658,2.333,30.26,25.57,12.68,4.66,10.31,3.56,0.717,1.146
"CompanyA","AAB",22,1,1.44,102640,23020,2829,1196.2,62590,162.2,17.85,672,2.301,30.27,25.68,13.29,4.42,10.25,3.7,0.689,1.113
"CompanyA","AAB",22,2,1.3,102380,22890,2870,1192.1,63380,170.1,17.91,681,2.4,30.96,26.71,12.99,4.46,10.55,3.62,0.683,1.048
"CompanyA","AAB",22,3,1.43,103050,22990,2852,1208,62650,166.8,17.76,684,2.285,30.6,25.27,13.04,4.49,10.42,3.71,0.654,1.129
"CompanyA","AAB",22,4,1.45,102680,22940,2860,1195.9,63100,168.6,17.97,677,2.306,30.89,26.25,13.11,4.63,10.55,3.61,0.715,1.137
"CompanyA","AAB",22,5,1.21,102710,23040,2886,1196.4,63490,169.8,17.92,678,2.263,31.16,26.05,13.32,4.64,10.49,3.73,0.629,1.111
"CompanyA","AAB",23,1,1.21,101490,23070,2907,1184.4,63450,167.3,18.43,690,2.258,31.38,26.92,13.51,4.64,10.53,3.77,0.629,1.14
"CompanyA","AAB",23,2,1.3,101680,23040,2919,1188.3,63890,166.8,17.95,662,2.258,30.93,26.17,13.44,4.58,10.52,3.88,0.648,1.082
"CompanyA","AAB",23,3,1.32,101780,23130,2904,1183.7,63470,171.4,17.81,676,2.257,31.19,25.78,13.76,4.54,10.41,3.6,0.721,1.034
"CompanyA","AAB",23,4,1.33,102390,23060,2892,1196.9,63270,167.5,17.77,667,2.243,30.87,26.82,12.91,4.45,10.36,3.72,0.713,1.041
"CompanyA","AAB",23,5,1.29,102810,23160,2863,1189.6,63340,170.5,17.48,663,2.299,30.37,24.62,13.45,4.55,10.35,3.58,0.678,1.109
"CompanyA","AAB",24,1,1.26,101750,23050,2870,1181.6,63110,168.5,17.77,671,2.216,30.79,24.85,12.99,4.56,10.27,3.64,0.712,1.14
"CompanyA","AAB",24,2,1.48,102110,23020,2873,1183,63150,166.2,17.93,665,2.34,30.24,25.22,13.01,4.55,10.58,3.7,0.686,1.115
"CompanyA","AAB",24,3,1.29,102980,23130,2891,1196.3,63130,168.7,18.28,671,2.251,30.86,26.26,13.23,4.5,10.55,3.6,0.656,1.158
"CompanyA","AAB",24,4,1.2,102380,23050,2871,1188.2,63050,170.4,17.8,669,2.317,30.61,24.97,13.12,4.65,10.16,3.69,0.622,1.122
"CompanyA","AAB",24,5,1.13,102590,23190,2874,1197,62960,170.8,18.15,674,2.271,30.66,26.22,13.14,4.57,10.18,3.5,0.706,1.113
"CompanyA","AAB",24,6,1.11,102230,23070,2878,1200.9,62790,168.2,18.24,678,2.37,30.7,25.71,12.99,4.43,10.28,3.37,0.665,1.076
"CompanyA","AAB",24,7,1.25,102450,23100,2889,1196.6,62950,165.7,18.09,676,2.305,30.75,26.05,13.67,4.64,10.41,3.61,0.695,1.047
"CompanyA","AAB",24,8,1.24,103380,23200,2894,1202.8,62870,168.2,18.07,674,2.32,30.91,26.32,12.85,4.53,10.28,3.73,0.584,1.116
"CompanyA","AAB",24,9,1.22,103160,23110,2881,1208.7,63050,171.6,17.95,678,2.28,31.15,26.47,13.36,4.61,10.44,3.49,0.731,1.098
"CompanyA","AAB",24,10,1.11,102920,23160,2900,1202.1,63220,168.6,18.28,679,2.305,30.59,26.28,12.72,4.46,10.34,3.66,0.649,1.106
"CompanyA","AAB",24,11,1.21,102480,23030,2894,1202.8,63170,165.7,18.04,675,2.254,30.81,26.43,13.11,4.5,10.33,3.78,0.723,1.109
"CompanyA","AAB",24,12,1.21,102800,23240,2886,1189,63190,171,17.97,680,2.343,30.62,25.33,12.95,4.62,10.63,3.71,0.652,1.108
"CompanyA","AAB",24,13,1.24,102120,23290,2912,1192.2,63430,173.1,17.64,666,2.257,31.36,25.81,13.33,4.58,10.42,3.81,0.664,1.073
"CompanyA","AAB",24,14,1.2,103090,23240,2897,1205,63530,168,17.84,675,2.266,30.71,25.37,13.69,4.47,10.4,3.69,0.628,1.1
"CompanyA","AAB",24,15,0.97,102750,23050,2863,1205.8,63040,173.4,18.02,667,2.24,30.27,25.2,12.49,4.61,10.32,3.82,0.7,1.114
"CompanyA","AAB",24,16,1.52,102590,23160,2892,1194,63180,168.1,18.26,670,2.264,30.84,25.8,12.86,4.47,10.52,3.69,0.623,1.075
"CompanyA","AAB",24,17,1.27,102330,23070,2884,1194.2,63000,164.8,18.01,683,2.229,30.46,25.45,12.93,4.52,10.45,3.58,0.665,1.08
"CompanyA","AAB",24,18,1.21,102770,23170,2899,1199.1,62890,174.6,17.93,674,2.203,30.39,25.06,12.89,4.52,10.34,3.78,0.715,1.074
"CompanyA","AAB",24,19,1.42,102040,23110,2897,1189.8,62680,173.3,18.19,664,2.313,30.7,25.68,12.66,4.57,10.31,3.5,0.732,1.138
"CompanyA","AAB",24,20,1.38,102850,23170,2903,1206.6,63500,171.4,18.39,677,2.227,30.83,26.79,13.26,4.63,10.52,3.91,0.676,1.138
